Repository: Andrew-Ritchie/Web-Based-Dashboard-for-Nanoindentation-Experiments

# Web-Based Dashboard for Nanoindentation Experiments
Development of an online user-oriented dashboard. Allowing users to store, share and analyse results from nanoindentation experiments using atomic force microscopes.

### Access 
The application is currently deployed at http://euandrewritchie.eu.pythonanywhere.com/, please access it through Google Chrome as you may experience rendering problems on other browsers.

### Documentation
To inspect the supporting documentation please download the "Documentation" folder and open "html/modules.html". This contains details on each function developed within the codebase supporting any future work.

File: accessing_data/data/matrix_scan01/2NapFF 16mgmL GdL S-1 X-10 Y-7 I-1.txt (part 1 of 10)
Date	27/02/2020	Time	11:05	Status	OK
2NapFF 16mgmL GdL
Scan (#)	1	X (#)	10	Y (#)	7	Indentation (#)	1
X-position (um)	94.199
Y-position (um)	56.292
Z-position (um)	72.800
Z surface (um)	72.800
Piezo position (nm) (Measured)	2.0

k (N/m)	0.510

Tip radius (um)	10.000
Calibration factor	0.916
Wavelength (nm)	1530.0
Auto find surface	ON
dX before scan (um)	0.000

Piezo position setpoint at start (nm)	4.4

Piezo Indentation Sweep Settings (Relative to piezo position setpoint at start):
D[Z1] (nm)	0.000	t[1] (s)	0.500
D[Z2] (nm)	10000.000	t[2] (s)	2.000
D[Z3] (nm)	10000.000	t[3] (s)	1.000
D[Z4] (nm)	0.000	t[4] (s)	2.000
D[Z5] (nm)	0.000	t[5] (s)	0.500

P[max] (uN)	0.458
D[max] (nm)	0.000
D[final] (nm)	0.000
D[max-final] (nm)	0.000
Slope (N/m)	0.000
E[eff] (Pa)	37188.316
E[v=0.50] (Pa)	27891.237

Time (s)	Load (uN)	Indentation (nm)	Cantilever (nm)	Piezo (nm)	Auxiliary
0.000000	-0.000086	0.000000	-0.168378	-166.621680	-0.003513
0.001000	-0.000555	0.000000	-1.087436	-157.737304	-0.003493
0.002000	-0.001299	0.000000	-2.546938	-142.888150	-0.003533
0.003000	-0.002138	0.000000	-4.192170	-124.526488	-0.003513
0.004000	-0.002969	0.000000	-5.820746	-104.664803	-0.003473
0.005000	-0.003758	0.000000	-7.368824	-84.892843	-0.003232
0.006000	-0.004550	0.000000	-8.921215	-66.294543	-0.003333
0.007000	-0.005348	0.000000	-10.485657	-49.494942	-0.003473
0.008000	-0.006085	0.000000	-11.930649	-34.870860	-0.003333
0.009000	-0.006683	0.000000	-13.104525	-22.561611	-0.003393
0.010000	-0.007112	0.000000	-13.944532	-12.467378	-0.003353
0.011000	-0.007377	0.000000	-14.465532	-4.397570	-0.003393
0.012000	-0.007546	0.000000	-14.796540	1.823833	-0.003373
0.013000	-0.007701	0.000000	-15.100303	6.442429	-0.003413
0.014000	-0.007868	0.000000	-15.426689	9.738747	-0.003433
0.015000	-0.008029	0.000000	-15.742265	11.893699	-0.003493
0.016000	-0.008126	0.000000	-15.932520	13.047754	-0.003413
0.017000	-0.008107	0.000000	-15.896665	13.402069	-0.003373
0.018000	-0.007998	0.000000	-15.682756	13.205328	-0.003533
0.019000	-0.007878	0.000000	-15.447321	12.726834	-0.003353
0.020000	-0.007830	0.000000	-15.352997	11.982106	-0.003453
0.021000	-0.007856	0.000000	-15.404475	11.050920	-0.003353
0.022000	-0.007897	0.000000	-15.484082	10.125651	-0.003373
0.023000	-0.007879	0.000000	-15.448899	9.333706	-0.003353
0.024000	-0.007779	0.000000	-15.252239	8.619319	-0.003272
0.025000	-0.007642	0.000000	-14.985226	7.991299	-0.003453
0.026000	-0.007554	0.000000	-14.811170	7.514044	-0.003393
0.027000	-0.007566	0.000000	-14.835245	7.167973	-0.003353
0.028000	-0.007638	0.000000	-14.976404	6.954693	-0.003453
0.029000	-0.007684	0.000000	-15.066727	6.798586	-0.003413
0.030000	-0.007649	0.000000	-14.997502	6.676512	-0.003292
0.031000	-0.007545	0.000000	-14.794461	6.644906	-0.003453
0.032000	-0.007439	0.000000	-14.586642	6.641403	-0.003473
0.033000	-0.007400	0.000000	-14.509342	6.636403	-0.003493
0.034000	-0.007451	0.000000	-14.609594	6.628509	-0.003433
0.035000	-0.007533	0.000000	-14.769637	6.581645	-0.003554
0.036000	-0.007576	0.000000	-14.854588	6.520944	-0.003192
0.037000	-0.007543	0.000000	-14.789400	6.489237	-0.003493
0.038000	-0.007454	0.000000	-14.614980	6.434670	-0.003413
0.039000	-0.007381	0.000000	-14.471660	6.403841	-0.003513
0.040000	-0.007393	0.000000	-14.496260	6.434019	-0.003513
0.041000	-0.007477	0.000000	-14.660349	6.495548	-0.003413
0.042000	-0.007563	0.000000	-14.828530	6.544320	-0.003353
0.043000	-0.007577	0.000000	-14.856509	6.608802	-0.003292
0.044000	-0.007514	0.000000	-14.732480	6.706783	-0.003312
0.045000	-0.007420	0.000000	-14.549148	6.776574	-0.003333
0.046000	-0.007374	0.000000	-14.458065	6.770679	-0.003473
0.047000	-0.007414	0.000000	-14.537253	6.756708	-0.003513
0.048000	-0.007496	0.000000	-14.697988	6.806991	-0.003594
0.049000	-0.007544	0.000000	-14.791907	6.805444	-0.003232
0.050000	-0.007513	0.000000	-14.731473	6.735995	-0.003353
0.051000	-0.007425	0.000000	-14.559764	6.645091	-0.003473
0.052000	-0.007332	0.000000	-14.376838	6.591102	-0.003312
0.053000	-0.007312	0.000000	-14.337556	6.588102	-0.003453
0.054000	-0.007373	0.000000	-14.456232	6.610058	-0.003393
0.055000	-0.007464	0.000000	-14.636012	6.581811	-0.003393
0.056000	-0.007521	0.000000	-14.746895	6.524022	-0.003333
0.057000	-0.007497	0.000000	-14.699109	6.488167	-0.003453
0.058000	-0.007414	0.000000	-14.536750	6.454467	-0.003594
0.059000	-0.007356	0.000000	-14.423316	6.403360	-0.003413
0.060000	-0.007388	0.000000	-14.485985	6.310245	-0.003473
0.061000	-0.007483	0.000000	-14.673391	6.215755	-0.003493
0.062000	-0.007575	0.000000	-14.852353	6.176009	-0.003433
0.063000	-0.007606	0.000000	-14.913400	6.160146	-0.003473
0.064000	-0.007561	0.000000	-14.825151	6.187014	-0.003533
0.065000	-0.007480	0.000000	-14.666683	6.216325	-0.003533
0.066000	-0.007443	0.000000	-14.593496	6.233627	-0.003393
0.067000	-0.007490	0.000000	-14.686769	6.235551	-0.003393
0.068000	-0.007583	0.000000	-14.869117	6.237997	-0.003513
0.069000	-0.007646	0.000000	-14.991902	6.212984	-0.003473
0.070000	-0.007643	0.000000	-14.987143	6.229787	-0.003453
0.071000	-0.007579	0.000000	-14.861403	6.331711	-0.003413
0.072000	-0.007510	0.000000	-14.725789	6.423167	-0.003393
0.073000	-0.007511	0.000000	-14.727682	6.517522	-0.003473
0.074000	-0.007592	0.000000	-14.885869	6.647686	-0.003493
0.075000	-0.007698	0.000000	-15.094003	6.799167	-0.003353
0.076000	-0.007764	0.000000	-15.223698	6.870016	-0.003473
0.077000	-0.007751	0.000000	-15.197606	6.837774	-0.003533
0.078000	-0.007698	0.000000	-15.094007	6.791195	-0.003353
0.079000	-0.007658	0.000000	-15.015917	6.594864	-0.003513
0.080000	-0.007696	0.000000	-15.091136	6.296216	-0.003473
0.081000	-0.007787	0.000000	-15.268050	6.021625	-0.003393
0.082000	-0.007865	0.000000	-15.422298	5.872996	-0.003513
0.083000	-0.007871	0.000000	-15.432573	5.792700	-0.003453
0.084000	-0.007797	0.000000	-15.288624	5.737760	-0.003473
0.085000	-0.007713	0.000000	-15.123295	5.785858	-0.003473
0.086000	-0.007695	0.000000	-15.087757	5.844822	-0.003272
0.087000	-0.007749	0.000000	-15.193469	5.780649	-0.003413
0.088000	-0.007822	0.000000	-15.337387	5.610241	-0.003353
0.089000	-0.007850	0.000000	-15.391719	5.334200	-0.003513
0.090000	-0.007811	0.000000	-15.315361	5.029005	-0.003373
0.091000	-0.007721	0.000000	-15.139243	4.889368	-0.003433
0.092000	-0.007659	0.000000	-15.017844	4.991694	-0.003373
0.093000	-0.007676	0.000000	-15.050549	5.204504	-0.003614
0.094000	-0.007764	0.000000	-15.223949	5.442058	-0.003333
0.095000	-0.007853	0.000000	-15.398474	5.579867	-0.003292
0.096000	-0.007896	0.000000	-15.482300	5.632768	-0.003212
0.097000	-0.007857	0.000000	-15.405537	5.561592	-0.003554
0.098000	-0.007773	0.000000	-15.241318	5.383901	-0.003554
0.099000	-0.007703	0.000000	-15.104220	5.172632	-0.003634
0.100000	-0.007733	0.000000	-15.162688	5.119671	-0.003433
0.101000	-0.007826	0.000000	-15.344666	5.116578	-0.003433
0.102000	-0.007905	0.000000	-15.500144	5.172359	-0.003574
0.103000	-0.007900	0.000000	-15.490110	5.250992	-0.003473
0.104000	-0.007833	0.000000	-15.359280	5.379910	-0.003373
0.105000	-0.007740	0.000000	-15.177042	5.477592	-0.003513
0.106000	-0.007713	0.000000	-15.123884	5.481616	-0.003473
0.107000	-0.007770	0.000000	-15.235495	5.379123	-0.003453
0.108000	-0.007850	0.000000	-15.391186	5.248846	-0.003393
0.109000	-0.007889	0.000000	-15.467847	5.185677	-0.003694
0.110000	-0.007842	0.000000	-15.377235	5.155981	-0.003513
0.111000	-0.007752	0.000000	-15.199897	5.138959	-0.003333
0.112000	-0.007686	0.000000	-15.070892	5.202193	-0.003333
0.113000	-0.007698	0.000000	-15.094687	5.363042	-0.003433
0.114000	-0.007773	0.000000	-15.240666	5.515251	-0.003413
0.115000	-0.007866	0.000000	-15.422928	5.645774	-0.003413
0.116000	-0.007917	0.000000	-15.524396	5.738235	-0.003353
0.117000	-0.007875	0.000000	-15.440638	5.750909	-0.003312
0.118000	-0.007777	0.000000	-15.249363	5.659365	-0.003594
0.119000	-0.007702	0.000000	-15.101395	5.527630	-0.003473
0.120000	-0.007715	0.000000	-15.127979	5.410367	-0.003373
0.121000	-0.007794	0.000000	-15.282727	5.284153	-0.003272
0.122000	-0.007874	0.000000	-15.439343	5.235436	-0.003533
0.123000	-0.007873	0.000000	-15.436414	5.269422	-0.003433
0.124000	-0.007797	0.000000	-15.287734	5.337870	-0.003453
0.125000	-0.007702	0.000000	-15.101088	5.406087	-0.003533
0.126000	-0.007678	0.000000	-15.054179	5.422158	-0.003373
0.127000	-0.007740	0.000000	-15.176411	5.378680	-0.003574
0.128000	-0.007823	0.000000	-15.338985	5.367765	-0.003574
0.129000	-0.007851	0.000000	-15.394257	5.415600	-0.003413
0.130000	-0.007814	0.000000	-15.321303	5.562212	-0.003292
0.131000	-0.007727	0.000000	-15.150238	5.617091	-0.003413
0.132000	-0.007664	0.000000	-15.027236	5.649960	-0.003714
0.133000	-0.007670	0.000000	-15.039300	5.681658	-0.003292
0.134000	-0.007747	0.000000	-15.190172	5.761129	-0.003192
0.135000	-0.007817	0.000000	-15.327425	5.922882	-0.003433
0.136000	-0.007847	0.000000	-15.387024	6.199449	-0.003473
0.137000	-0.007797	0.000000	-15.289207	6.522307	-0.003312
0.138000	-0.007716	0.000000	-15.129307	6.864146	-0.003413
0.139000	-0.007663	0.000000	-15.026370	7.209108	-0.003292
0.140000	-0.007690	0.000000	-15.078467	7.628128	-0.003513
0.141000	-0.007774	0.000000	-15.243003	8.069712	-0.003533
0.142000	-0.007847	0.000000	-15.385489	8.533659	-0.003493
0.143000	-0.007833	0.000000	-15.359780	8.963727	-0.003614
0.144000	-0.007745	0.000000	-15.187118	9.293823	-0.003694
0.145000	-0.007630	0.000000	-14.961104	9.488253	-0.003513
0.146000	-0.007590	0.000000	-14.883285	9.604509	-0.003634
0.147000	-0.007647	0.000000	-14.993203	9.722510	-0.003393
0.148000	-0.007738	0.000000	-15.173069	9.800045	-0.003594
0.149000	-0.007773	0.000000	-15.240670	9.803542	-0.003272
0.150000	-0.007734	0.000000	-15.164523	9.874747	-0.003473
0.151000	-0.007641	0.000000	-14.981882	10.010122	-0.003554
0.152000	-0.007569	0.000000	-14.841126	10.163901	-0.003373
0.153000	-0.007580	0.000000	-14.863623	10.237590	-0.003413
0.154000	-0.007672	0.000000	-15.042420	10.180828	-0.003333
0.155000	-0.007766	0.000000	-15.227121	9.939010	-0.003212
0.156000	-0.007808	0.000000	-15.308847	9.665593	-0.003353
0.157000	-0.007770	0.000000	-15.236201	9.480141	-0.003493
0.158000	-0.007691	0.000000	-15.081280	9.428819	-0.003574
0.159000	-0.007639	0.000000	-14.977877	9.441549	-0.003373
0.160000	-0.007679	0.000000	-15.056669	9.541795	-0.003312
0.161000	-0.007784	0.000000	-15.261836	9.720737	-0.003533
0.162000	-0.007869	0.000000	-15.429067	9.869554	-0.003353
0.163000	-0.007874	0.000000	-15.439296	9.878756	-0.003333
0.164000	-0.007795	0.000000	-15.284059	9.800774	-0.003413
0.165000	-0.007675	0.000000	-15.048078	9.691376	-0.003413
0.166000	-0.007645	0.000000	-14.990504	9.638618	-0.003373
0.167000	-0.007701	0.000000	-15.099742	9.694347	-0.003453
0.168000	-0.007791	0.000000	-15.276166	9.729452	-0.003413
0.169000	-0.007832	0.000000	-15.356207	9.664573	-0.003513
0.170000	-0.007785	0.000000	-15.264153	9.571592	-0.003353
0.171000	-0.007690	0.000000	-15.077689	9.473315	-0.003473
0.172000	-0.007606	0.000000	-14.913953	9.449913	-0.003574
0.173000	-0.007600	0.000000	-14.902112	9.536630	-0.003212
0.174000	-0.007668	0.000000	-15.035438	9.639659	-0.003433
0.175000	-0.007750	0.000000	-15.195843	9.735183	-0.003433
0.176000	-0.007781	0.000000	-15.256384	9.772483	-0.003473
0.177000	-0.007725	0.000000	-15.146571	9.701442	-0.003333
0.178000	-0.007635	0.000000	-14.970364	9.627719	-0.003513
0.179000	-0.007598	0.000000	-14.898842	9.679286	-0.003473
0.180000	-0.007644	0.000000	-14.987950	9.771549	-0.003292
0.181000	-0.007753	0.000000	-15.201147	9.867968	-0.003453
0.182000	-0.007856	0.000000	-15.404141	10.027914	-0.003373
0.183000	-0.007873	0.000000	-15.438087	10.207866	-0.003393
0.184000	-0.007837	0.000000	-15.366847	10.340481	-0.003493
0.185000	-0.007762	0.000000	-15.218974	10.389926	-0.003433
0.186000	-0.007752	0.000000	-15.199125	10.370483	-0.003554
0.187000	-0.007823	0.000000	-15.339529	10.168994	-0.003453
0.188000	-0.007914	0.000000	-15.517143	9.839602	-0.003393
0.189000	-0.007964	0.000000	-15.614950	9.565631	-0.003272
0.190000	-0.007935	0.000000	-15.558518	9.479975	-0.003674
0.191000	-0.007835	0.000000	-15.361904	9.554715	-0.003393
0.192000	-0.007764	0.000000	-15.223042	9.716250	-0.003714
0.193000	-0.007766	0.000000	-15.227661	9.907022	-0.003272
0.194000	-0.007844	0.000000	-15.380740	10.046658	-0.003373
0.195000	-0.007926	0.000000	-15.541192	10.034784	-0.003292
0.196000	-0.007948	0.000000	-15.584402	9.869591	-0.003493
0.197000	-0.007884	0.000000	-15.458673	9.671807	-0.003333
0.198000	-0.007787	0.000000	-15.268339	9.514262	-0.003192
0.199000	-0.007728	0.000000	-15.153748	9.489640	-0.003574
0.200000	-0.007779	0.000000	-15.252004	9.602490	-0.003353
0.201000	-0.007874	0.000000	-15.438254	9.691958	-0.003533
0.202000	-0.007950	0.000000	-15.588626	9.842147	-0.003373
0.203000	-0.007938	0.000000	-15.565154	9.951608	-0.003413
0.204000	-0.007858	0.000000	-15.407206	9.968640	-0.003413
0.205000	-0.007787	0.000000	-15.268753	9.914815	-0.003312
0.206000	-0.007786	0.000000	-15.267012	9.743729	-0.003413
0.207000	-0.007859	0.000000	-15.410125	9.654288	-0.003333
0.208000	-0.007953	0.000000	-15.595029	9.628682	-0.003373
0.209000	-0.007993	0.000000	-15.672509	9.630470	-0.003373
0.210000	-0.007957	0.000000	-15.601106	9.674303	-0.003533
0.211000	-0.007852	0.000000	-15.396952	9.672146	-0.003232
0.212000	-0.007782	0.000000	-15.257966	9.674370	-0.003453
0.213000	-0.007791	0.000000	-15.276344	9.780604	-0.003654
0.214000	-0.007867	0.000000	-15.425785	9.928445	-0.003453
0.215000	-0.007953	0.000000	-15.594518	9.930217	-0.003453
0.216000	-0.007978	0.000000	-15.643007	9.794560	-0.003353
0.217000	-0.007921	0.000000	-15.531167	9.715970	-0.003433
0.218000	-0.007830	0.000000	-15.353024	9.768746	-0.003453
0.219000	-0.007776	0.000000	-15.247909	9.872895	-0.003473
0.220000	-0.007821	0.000000	-15.335821	9.973681	-0.003373
0.221000	-0.007909	0.000000	-15.508649	9.996814	-0.003493
0.222000	-0.007982	0.000000	-15.651243	10.017743	-0.003252
0.223000	-0.007974	0.000000	-15.634894	9.980628	-0.003373
0.224000	-0.007889	0.000000	-15.469319	9.903157	-0.003453
0.225000	-0.007799	0.000000	-15.292396	9.842425	-0.003252
0.226000	-0.007788	0.000000	-15.269700	9.829367	-0.003533
0.227000	-0.007848	0.000000	-15.389154	9.860550	-0.003413
0.228000	-0.007935	0.000000	-15.558458	9.845982	-0.003473
0.229000	-0.007967	0.000000	-15.622089	9.806961	-0.003292
0.230000	-0.007921	0.000000	-15.530434	9.751468	-0.003594
0.231000	-0.007823	0.000000	-15.339477	9.707305	-0.003493
0.232000	-0.007743	0.000000	-15.181612	9.688587	-0.003453
0.233000	-0.007743	0.000000	-15.181876	9.727966	-0.003473
0.234000	-0.007812	0.000000	-15.317112	9.733886	-0.003493
0.235000	-0.007891	0.000000	-15.471940	9.726768	-0.003473
0.236000	-0.007920	0.000000	-15.529449	9.755325	-0.003533
0.237000	-0.007864	0.000000	-15.420503	9.762240	-0.003493
0.238000	-0.007771	0.000000	-15.236517	9.770120	-0.003533
0.239000	-0.007725	0.000000	-15.147677	9.898270	-0.003473
0.240000	-0.007778	0.000000	-15.250217	10.011761	-0.003252
0.241000	-0.007870	0.000000	-15.432351	10.080073	-0.003393
0.242000	-0.007941	0.000000	-15.571493	10.135743	-0.003393
0.243000	-0.007930	0.000000	-15.548135	10.156252	-0.003413
0.244000	-0.007837	0.000000	-15.366094	10.099327	-0.003312
0.245000	-0.007734	0.000000	-15.164080	10.002424	-0.003554
0.246000	-0.007714	0.000000	-15.126460	9.907893	-0.003513
0.247000	-0.007773	0.000000	-15.240214	9.819694	-0.003333
0.248000	-0.007850	0.000000	-15.391629	9.718250	-0.003493
0.249000	-0.007869	0.000000	-15.429456	9.613271	-0.003373
0.250000	-0.007832	0.000000	-15.357073	9.644887	-0.003473
0.251000	-0.007744	0.000000	-15.183371	9.737186	-0.003453
0.252000	-0.007676	0.000000	-15.050966	9.857806	-0.003473
0.253000	-0.007684	0.000000	-15.065695	9.992166	-0.003393
0.254000	-0.007756	0.000000	-15.207845	10.113707	-0.003614
0.255000	-0.007830	0.000000	-15.353112	10.125304	-0.003493
0.256000	-0.007842	0.000000	-15.375994	10.127241	-0.003453
0.257000	-0.007771	0.000000	-15.238108	10.043192	-0.003353
0.258000	-0.007673	0.000000	-15.045197	9.871682	-0.003594
0.259000	-0.007615	0.000000	-14.931115	9.787883	-0.003473
0.260000	-0.007653	0.000000	-15.005348	9.804298	-0.003533
0.261000	-0.007748	0.000000	-15.192952	9.839352	-0.003413
0.262000	-0.007814	0.000000	-15.320840	9.865957	-0.003433
0.263000	-0.007810	0.000000	-15.314320	9.971457	-0.003513
0.264000	-0.007746	0.000000	-15.188541	10.103463	-0.003453
0.265000	-0.007677	0.000000	-15.052850	10.202980	-0.003373
0.266000	-0.007694	0.000000	-15.085728	10.175036	-0.003614
0.267000	-0.007775	0.000000	-15.244489	10.002493	-0.003694
0.268000	-0.007859	0.000000	-15.409456	9.848719	-0.003513
0.269000	-0.007888	0.000000	-15.467272	9.746262	-0.003453
0.270000	-0.007850	0.000000	-15.392638	9.697024	-0.003252
0.271000	-0.007779	0.000000	-15.253810	9.717646	-0.003413
0.272000	-0.007740	0.000000	-15.176284	9.775023	-0.003413
0.273000	-0.007770	0.000000	-15.235651	9.838637	-0.003272
0.274000	-0.007863	0.000000	-15.417602	9.900507	-0.003574
0.275000	-0.007946	0.000000	-15.580640	9.942597	-0.003493
0.276000	-0.007960	0.000000	-15.607281	9.937438	-0.003393
0.277000	-0.007895	0.000000	-15.479437	9.871648	-0.003353
0.278000	-0.007805	0.000000	-15.303406	9.806176	-0.003232
0.279000	-0.007752	0.000000	-15.200958	9.828752	-0.003473
0.280000	-0.007786	0.000000	-15.266858	9.900823	-0.003493
0.281000	-0.007854	0.000000	-15.399882	9.910761	-0.003292
0.282000	-0.007906	0.000000	-15.502531	9.941689	-0.003192
0.283000	-0.007902	0.000000	-15.493969	9.982490	-0.003453
0.284000	-0.007827	0.000000	-15.346412	9.985225	-0.003192
0.285000	-0.007757	0.000000	-15.210076	9.878966	-0.003353
0.286000	-0.007759	0.000000	-15.212865	9.746548	-0.003433
0.287000	-0.007834	0.000000	-15.361704	9.591605	-0.003493
0.288000	-0.007934	0.000000	-15.556366	9.434456	-0.003252
0.289000	-0.007986	0.000000	-15.658291	9.350900	-0.003333
0.290000	-0.007964	0.000000	-15.616050	9.390605	-0.003614
0.291000	-0.007904	0.000000	-15.497677	9.452539	-0.003272
0.292000	-0.007878	0.000000	-15.447406	9.573769	-0.003453
0.293000	-0.007914	0.000000	-15.518428	9.702179	-0.003453
0.294000	-0.008013	0.000000	-15.712378	9.818979	-0.003574
0.295000	-0.008091	0.000000	-15.864753	9.908088	-0.003554
0.296000	-0.008103	0.000000	-15.888324	9.971126	-0.003252
0.297000	-0.008043	0.000000	-15.770348	9.923278	-0.003353
0.298000	-0.007973	0.000000	-15.632425	9.876805	-0.003373
0.299000	-0.007947	0.000000	-15.581671	9.844432	-0.003473
0.300000	-0.007994	0.000000	-15.674010	9.831806	-0.003574
0.301000	-0.008063	0.000000	-15.809750	9.805641	-0.003373
0.302000	-0.008089	0.000000	-15.861289	9.870246	-0.003554
0.303000	-0.008039	0.000000	-15.761993	9.980267	-0.003333
0.304000	-0.007934	0.000000	-15.557213	9.958380	-0.003453
0.305000	-0.007848	0.000000	-15.388697	9.893623	-0.003353
0.306000	-0.007843	0.000000	-15.379031	9.829608	-0.003554
0.307000	-0.007904	0.000000	-15.498060	9.793035	-0.003312
0.308000	-0.007978	0.000000	-15.643378	9.737530	-0.003473
0.309000	-0.007999	0.000000	-15.685045	9.800542	-0.003533
0.310000	-0.007947	0.000000	-15.582421	9.934846	-0.003614
0.311000	-0.007866	0.000000	-15.424030	10.071109	-0.003574
0.312000	-0.007824	0.000000	-15.341713	10.113251	-0.003373
0.313000	-0.007848	0.000000	-15.387424	10.073659	-0.003493
0.314000	-0.007921	0.000000	-15.531757	10.032835	-0.003473
0.315000	-0.007985	0.000000	-15.656056	9.981425	-0.003413
0.316000	-0.007974	0.000000	-15.634981	9.903018	-0.003574
0.317000	-0.007897	0.000000	-15.484018	9.797999	-0.003493
0.318000	-0.007830	0.000000	-15.352318	9.716516	-0.003473
0.319000	-0.007810	0.000000	-15.313409	9.679829	-0.003353
0.320000	-0.007868	0.000000	-15.428152	9.602286	-0.003453
0.321000	-0.007962	0.000000	-15.611059	9.525680	-0.003212
0.322000	-0.008013	0.000000	-15.710947	9.538473	-0.003312
0.323000	-0.007982	0.000000	-15.650812	9.627949	-0.003333
0.324000	-0.007897	0.000000	-15.485280	9.740952	-0.003453
0.325000	-0.007818	0.000000	-15.330110	9.772996	-0.003533
0.326000	-0.007820	0.000000	-15.333124	9.741528	-0.003312
0.327000	-0.007893	0.000000	-15.476949	9.699413	-0.003533
0.328000	-0.007956	0.000000	-15.599427	9.582132	-0.003433
0.329000	-0.007948	0.000000	-15.585125	9.466069	-0.003493
0.330000	-0.007873	0.000000	-15.436688	9.481170	-0.003312
0.331000	-0.007771	0.000000	-15.238228	9.595029	-0.003453
0.332000	-0.007729	0.000000	-15.154000	9.838277	-0.003694
0.333000	-0.007773	0.000000	-15.241363	10.108739	-0.003554
0.334000	-0.007852	0.000000	-15.395616	10.261723	-0.003433
0.335000	-0.007905	0.000000	-15.499689	10.227962	-0.003393
0.336000	-0.007882	0.000000	-15.455339	10.089180	-0.003554
0.337000	-0.007784	0.000000	-15.263147	9.967380	-0.003453
0.338000	-0.007669	0.000000	-15.037010	9.914191	-0.003493
0.339000	-0.007620	0.000000	-14.941148	9.952370	-0.003393
0.340000	-0.007669	0.000000	-15.037342	10.076520	-0.003292
0.341000	-0.007755	0.000000	-15.205063	10.180250	-0.003634
0.342000	-0.007790	0.000000	-15.275008	10.246250	-0.003292
0.343000	-0.007742	0.000000	-15.180317	10.259228	-0.003272
0.344000	-0.007649	0.000000	-14.998771	10.216622	-0.003433
0.345000	-0.007566	0.000000	-14.835079	10.104774	-0.003333
0.346000	-0.007579	0.000000	-14.860725	9.928747	-0.003453
0.347000	-0.007667	0.000000	-15.034178	9.754934	-0.003513
0.348000	-0.007738	0.000000	-15.173374	9.554527	-0.003433
0.349000	-0.007739	0.000000	-15.175169	9.392133	-0.003373
0.350000	-0.007660	0.000000	-15.019129	9.270111	-0.003453
0.351000	-0.007559	0.000000	-14.822261	9.244896	-0.003554
0.352000	-0.007522	0.000000	-14.748493	9.432413	-0.003493
0.353000	-0.007575	0.000000	-14.852579	9.614348	-0.003513
0.354000	-0.007670	0.000000	-15.038895	9.654286	-0.003634
0.355000	-0.007737	0.000000	-15.171409	9.608111	-0.003292
0.356000	-0.007726	0.000000	-15.149933	9.512592	-0.003413
0.357000	-0.007649	0.000000	-14.998402	9.459949	-0.003413
0.358000	-0.007575	0.000000	-14.852092	9.449076	-0.003373
0.359000	-0.007562	0.000000	-14.828035	9.480576	-0.003433
0.360000	-0.007641	0.000000	-14.981652	9.576109	-0.003252
0.361000	-0.007740	0.000000	-15.177129	9.638976	-0.003574
0.362000	-0.007773	0.000000	-15.241384	9.669659	-0.003453
0.363000	-0.007718	0.000000	-15.133561	9.709814	-0.003493
0.364000	-0.007615	0.000000	-14.932305	9.764689	-0.003413
0.365000	-0.007525	0.000000	-14.755132	9.796408	-0.003594
0.366000	-0.007550	0.000000	-14.803747	9.852546	-0.003453
0.367000	-0.007640	0.000000	-14.979920	9.859918	-0.003453
0.368000	-0.007739	0.000000	-15.173709	9.831579	-0.003533
0.369000	-0.007758	0.000000	-15.211693	9.732647	-0.003453
0.370000	-0.007692	0.000000	-15.081754	9.623099	-0.003574
0.371000	-0.007600	0.000000	-14.901522	9.667084	-0.003393
0.372000	-0.007570	0.000000	-14.843967	9.824638	-0.003433
0.373000	-0.007622	0.000000	-14.944881	9.944541	-0.003493
0.374000	-0.007740	0.000000	-15.177138	10.059132	-0.003513
0.375000	-0.007842	0.000000	-15.377037	10.097139	-0.003493
0.376000	-0.007848	0.000000	-15.389081	10.005683	-0.003493
0.377000	-0.007778	0.000000	-15.251850	9.900710	-0.003473
0.378000	-0.007700	0.000000	-15.097462	9.825270	-0.003473
0.379000	-0.007682	0.000000	-15.062124	9.773938	-0.003634
0.380000	-0.007745	0.000000	-15.185551	9.754230	-0.003674
0.381000	-0.007835	0.000000	-15.362088	9.834067	-0.003433
0.382000	-0.007867	0.000000	-15.425399	9.961276	-0.003453
0.383000	-0.007812	0.000000	-15.316703	10.062717	-0.003493
0.384000	-0.007690	0.000000	-15.078324	10.065071	-0.003614
0.385000	-0.007597	0.000000	-14.896453	10.011770	-0.003373
0.386000	-0.007616	0.000000	-14.933225	10.040878	-0.003473
0.387000	-0.007704	0.000000	-15.105331	10.141650	-0.003554
0.388000	-0.007790	0.000000	-15.273598	10.177759	-0.003413
0.389000	-0.007803	0.000000	-15.300481	10.122191	-0.003373
0.390000	-0.007731	0.000000	-15.159628	10.058212	-0.003292
0.391000	-0.007638	0.000000	-14.975853	9.968873	-0.003353
0.392000	-0.007612	0.000000	-14.925678	9.919810	-0.003453
0.393000	-0.007679	0.000000	-15.056182	9.871784	-0.003413
0.394000	-0.007788	0.000000	-15.270914	9.787894	-0.003393
0.395000	-0.007868	0.000000	-15.428348	9.653070	-0.003574
0.396000	-0.007852	0.000000	-15.396698	9.551563	-0.003393
0.397000	-0.007767	0.000000	-15.230083	9.507131	-0.003312
0.398000	-0.007677	0.000000	-15.053758	9.551772	-0.003533
0.399000	-0.007664	0.000000	-15.027650	9.630308	-0.003393
0.400000	-0.007747	0.000000	-15.189825	9.733091	-0.003574
0.401000	-0.007847	0.000000	-15.387233	9.803652	-0.003594
0.402000	-0.007889	0.000000	-15.468556	9.892265	-0.003393
0.403000	-0.007837	0.000000	-15.367325	9.984342	-0.003393
0.404000	-0.007740	0.000000	-15.175673	10.089236	-0.003353
0.405000	-0.007668	0.000000	-15.035667	10.049174	-0.003533
0.406000	-0.007695	0.000000	-15.088399	9.908988	-0.003373
0.407000	-0.007781	0.000000	-15.256498	9.735145	-0.003393
0.408000	-0.007857	0.000000	-15.406567	9.568767	-0.003473
0.409000	-0.007859	0.000000	-15.409265	9.508826	-0.003373
0.410000	-0.007782	0.000000	-15.257861	9.520279	-0.003272
0.411000	-0.007677	0.000000	-15.053149	9.522895	-0.003353
0.412000	-0.007629	0.000000	-14.958504	9.505929	-0.003333
0.413000	-0.007664	0.000000	-15.028026	9.543996	-0.003453
0.414000	-0.007759	0.000000	-15.213164	9.651468	-0.003594
0.415000	-0.007810	0.000000	-15.313011	9.706251	-0.003433
0.416000	-0.007786	0.000000	-15.266590	9.714913	-0.003634
0.417000	-0.007682	0.000000	-15.062356	9.693912	-0.003554
0.418000	-0.007571	0.000000	-14.846008	9.627365	-0.003312
0.419000	-0.007556	0.000000	-14.815198	9.553673	-0.003473
0.420000	-0.007638	0.000000	-14.976627	9.486904	-0.003574
0.421000	-0.007746	0.000000	-15.188983	9.459626	-0.003473
0.422000	-0.007808	0.000000	-15.308897	9.506752	-0.003574
0.423000	-0.007776	0.000000	-15.247257	9.637158	-0.003453
0.424000	-0.007692	0.000000	-15.082624	9.801648	-0.003433
0.425000	-0.007649	0.000000	-14.998986	9.894706	-0.003252
0.426000	-0.007696	0.000000	-15.089326	9.841175	-0.003393
0.427000	-0.007797	0.000000	-15.288625	9.802222	-0.003393
0.428000	-0.007889	0.000000	-15.468287	9.807812	-0.003413
0.429000	-0.007895	0.000000	-15.479606	9.814449	-0.003533
0.430000	-0.007825	0.000000	-15.342624	9.800013	-0.003393
0.431000	-0.007726	0.000000	-15.149220	9.785678	-0.003513
0.432000	-0.007681	0.000000	-15.061164	9.826384	-0.003413
0.433000	-0.007746	0.000000	-15.187519	9.925800	-0.003393
0.434000	-0.007852	0.000000	-15.396932	10.018063	-0.003453
0.435000	-0.007918	0.000000	-15.524746	9.972736	-0.003433
0.436000	-0.007901	0.000000	-15.492502	9.912946	-0.003453
0.437000	-0.007810	0.000000	-15.313132	9.920081	-0.003393
0.438000	-0.007711	0.000000	-15.118720	9.961246	-0.003413
0.439000	-0.007689	0.000000	-15.076207	10.018555	-0.003413
0.440000	-0.007755	0.000000	-15.205171	10.031480	-0.003453
0.441000	-0.007849	0.000000	-15.390663	10.000191	-0.003373
0.442000	-0.007895	0.000000	-15.481259	9.944411	-0.003554
0.443000	-0.007854	0.000000	-15.400630	9.872656	-0.003393
0.444000	-0.007764	0.000000	-15.224466	9.843893	-0.003453
0.445000	-0.007687	0.000000	-15.073467	9.920076	-0.003513
0.446000	-0.007700	0.000000	-15.097295	10.082405	-0.003533
0.447000	-0.007778	0.000000	-15.251148	10.210296	-0.003413
0.448000	-0.007852	0.000000	-15.396825	10.208529	-0.003373
0.449000	-0.007864	0.000000	-15.419675	10.114883	-0.003513
0.450000	-0.007783	0.000000	-15.261524	10.023098	-0.003614
0.451000	-0.007674	0.000000	-15.046722	9.900110	-0.003413
0.452000	-0.007611	0.000000	-14.922631	9.775477	-0.003333
0.453000	-0.007628	0.000000	-14.957529	9.714997	-0.003453
0.454000	-0.007712	0.000000	-15.120904	9.662148	-0.003453
0.455000	-0.007763	0.000000	-15.222105	9.654161	-0.003453
0.456000	-0.007768	0.000000	-15.231511	9.679576	-0.003473
0.457000	-0.007717	0.000000	-15.131982	9.733145	-0.003513
0.458000	-0.007642	0.000000	-14.983955	9.793924	-0.003533
0.459000	-0.007635	0.000000	-14.969885	9.812658	-0.003453
0.460000	-0.007682	0.000000	-15.062444	9.780126	-0.003393
0.461000	-0.007753	0.000000	-15.201516	9.796881	-0.003493
0.462000	-0.007791	0.000000	-15.276475	9.828113	-0.003272
0.463000	-0.007735	0.000000	-15.167492	9.873786	-0.003533
0.464000	-0.007658	0.000000	-15.016508	9.996867	-0.003413
0.465000	-0.007610	0.000000	-14.921087	10.069375	-0.003112
0.466000	-0.007633	0.000000	-14.966723	10.105790	-0.003574
0.467000	-0.007714	0.000000	-15.126350	10.082983	-0.003453
0.468000	-0.007760	0.000000	-15.216544	10.018682	-0.003413
0.469000	-0.007753	0.000000	-15.202575	9.980171	-0.003413
0.470000	-0.007689	0.000000	-15.076378	9.886893	-0.003232
0.471000	-0.007583	0.000000	-14.868787	9.783304	-0.003333
0.472000	-0.007568	0.000000	-14.839323	9.763673	-0.003574
0.473000	-0.007610	0.000000	-14.922425	9.807516	-0.003272
0.474000	-0.007684	0.000000	-15.067317	9.834334	-0.003333
0.475000	-0.007741	0.000000	-15.177756	9.752899	-0.003574
0.476000	-0.007705	0.000000	-15.106944	9.713580	-0.003513
0.477000	-0.007615	0.000000	-14.931834	9.731288	-0.003413
0.478000	-0.007539	0.000000	-14.782030	9.742319	-0.003574
0.479000	-0.007528	0.000000	-14.759955	9.796801	-0.003554
0.480000	-0.007634	0.000000	-14.968035	9.815258	-0.003513
0.481000	-0.007732	0.000000	-15.160805	9.826825	-0.003393
0.482000	-0.007769	0.000000	-15.232617	9.848704	-0.003473
0.483000	-0.007737	0.000000	-15.169608	9.818321	-0.003453
0.484000	-0.007631	0.000000	-14.962725	9.807347	-0.003473
0.485000	-0.007580	0.000000	-14.863599	9.783307	-0.003393
0.486000	-0.007621	0.000000	-14.943905	9.732369	-0.003373
0.487000	-0.007706	0.000000	-15.109835	9.758411	-0.003292
0.488000	-0.007802	0.000000	-15.297426	9.755584	-0.003333
0.489000	-0.007807	0.000000	-15.307878	9.744353	-0.003413
0.490000	-0.007735	0.000000	-15.166272	9.813183	-0.003594
0.491000	-0.007628	0.000000	-14.957542	9.871695	-0.003513
0.492000	-0.007560	0.000000	-14.824247	9.950524	-0.003172
0.493000	-0.007588	0.000000	-14.878110	9.939934	-0.003353
0.494000	-0.007665	0.000000	-15.029155	9.900174	-0.003533
0.495000	-0.007714	0.000000	-15.124932	9.850052	-0.003554
0.496000	-0.007723	0.000000	-15.143636	9.812360	-0.003634
0.497000	-0.007638	0.000000	-14.976089	9.733244	-0.003333
0.498000	-0.007551	0.000000	-14.805504	9.676889	-0.003473
0.499000	-0.007538	0.000000	-14.780859	9.714629	-0.003393
0.500000	-0.007599	0.000000	-14.900427	9.830782	-0.003373
0.501000	-0.007700	0.000000	-15.097511	9.944992	-0.003312
0.502000	-0.007754	0.000000	-15.203507	10.069808	-0.003373
0.503000	-0.007715	0.000000	-15.127527	10.117482	-0.003393
0.504000	-0.007639	0.000000	-14.977896	10.019299	-0.003393
0.505000	-0.007563	0.000000	-14.829801	9.880264	-0.003574
0.506000	-0.007579	0.000000	-14.861399	9.779386	-0.003453
0.507000	-0.007659	0.000000	-15.016921	9.689188	-0.003533
0.508000	-0.007712	0.000000	-15.122399	9.664651	-0.003554
0.509000	-0.007713	0.000000	-15.123420	9.635780	-0.003614
0.510000	-0.007646	0.000000	-14.991561	9.640784	-0.003272
0.511000	-0.007555	0.000000	-14.813050	9.657745	-0.003493
0.512000	-0.007544	0.000000	-14.793066	9.632696	-0.003554
0.513000	-0.007581	0.000000	-14.864927	9.614972	-0.003433
0.514000	-0.007646	0.000000	-14.992377	9.630349	-0.003694
0.515000	-0.007695	0.000000	-15.089009	9.576698	-0.003413
0.516000	-0.007667	0.000000	-15.033963	9.611917	-0.003292
0.517000	-0.007620	0.000000	-14.941601	9.737526	-0.003393
0.518000	-0.007565	0.000000	-14.832722	9.856027	-0.003714
0.519000	-0.007570	0.000000	-14.842345	9.880450	-0.003333
0.520000	-0.007662	0.000000	-15.023893	9.837133	-0.003493
0.521000	-0.007742	0.000000	-15.180673	9.719577	-0.003533
0.522000	-0.007757	0.000000	-15.208888	9.597677	-0.003453
0.523000	-0.007710	0.000000	-15.117460	9.596557	-0.003373
0.524000	-0.007599	0.000000	-14.899711	9.740951	-0.003312
0.525000	-0.007569	0.000000	-14.840733	9.874047	-0.003393
0.526000	-0.007603	0.000000	-14.907355	9.882164	-0.003453
0.527000	-0.007690	0.000000	-15.078527	9.859545	-0.003393
0.528000	-0.007764	0.000000	-15.223414	9.829513	-0.003473
0.529000	-0.007749	0.000000	-15.193979	9.758080	-0.003353
0.530000	-0.007662	0.000000	-15.022921	9.680571	-0.003373
0.531000	-0.007589	0.000000	-14.879660	9.651283	-0.003493
0.532000	-0.007551	0.000000	-14.806501	9.703269	-0.003433
0.533000	-0.007619	0.000000	-14.938895	9.725738	-0.003333
0.534000	-0.007704	0.000000	-15.104976	9.764211	-0.003292
0.535000	-0.007749	0.000000	-15.194374	9.789096	-0.003473
0.536000	-0.007718	0.000000	-15.133331	9.797667	-0.003393
0.537000	-0.007637	0.000000	-14.973589	9.745788	-0.003393
0.538000	-0.007563	0.000000	-14.828728	9.715964	-0.003473
0.539000	-0.007589	0.000000	-14.879575	9.712410	-0.003614
0.540000	-0.007654	0.000000	-15.007538	9.744049	-0.003574
0.541000	-0.007741	0.000000	-15.178092	9.856580	-0.003473
0.542000	-0.007755	0.000000	-15.205309	9.951631	-0.003393
0.543000	-0.007693	0.000000	-15.083725	9.985183	-0.003473
0.544000	-0.007607	0.000000	-14.915629	10.049294	-0.003433
0.545000	-0.007570	0.000000	-14.843095	10.069209	-0.003493
0.546000	-0.007615	0.000000	-14.931314	10.022483	-0.003292
0.547000	-0.007715	0.000000	-15.127187	9.873498	-0.003413
0.548000	-0.007781	0.000000	-15.256799	9.713475	-0.003533
0.549000	-0.007763	0.000000	-15.222267	9.596319	-0.003433
0.550000	-0.007673	0.000000	-15.044701	9.551020	-0.003373
0.551000	-0.007564	0.000000	-14.831897	9.641896	-0.003272
0.552000	-0.007539	0.000000	-14.782713	9.819883	-0.003533
0.553000	-0.007584	0.000000	-14.870661	9.967122	-0.003554
0.554000	-0.007659	0.000000	-15.017684	10.012626	-0.003353
0.555000	-0.007686	0.000000	-15.071539	9.898408	-0.003172
0.556000	-0.007650	0.000000	-14.999922	9.682845	-0.003473
0.557000	-0.007541	0.000000	-14.786748	9.548058	-0.003353
0.558000	-0.007485	0.000000	-14.676163	9.559080	-0.003674
0.559000	-0.007504	0.000000	-14.713459	9.679788	-0.003373
0.560000	-0.007600	0.000000	-14.901653	9.818442	-0.003373
0.561000	-0.007695	0.000000	-15.087630	9.942398	-0.003453
0.562000	-0.007726	0.000000	-15.148849	10.033851	-0.003353
0.563000	-0.007645	0.000000	-14.990124	10.006216	-0.003172
0.564000	-0.007555	0.000000	-14.814372	9.837745	-0.003433
0.565000	-0.007490	0.000000	-14.687077	9.703437	-0.003272
0.566000	-0.007543	0.000000	-14.789916	9.664001	-0.003513
0.567000	-0.007636	0.000000	-14.972976	9.669995	-0.003373
0.568000	-0.007704	0.000000	-15.106116	9.705422	-0.003192
0.569000	-0.007692	0.000000	-15.082898	9.721035	-0.003574
0.570000	-0.007626	0.000000	-14.953197	9.719236	-0.003373
0.571000	-0.007531	0.000000	-14.766692	9.731827	-0.003333
0.572000	-0.007528	0.000000	-14.761087	9.818100	-0.003393
0.573000	-0.007603	0.000000	-14.907250	9.915961	-0.003614
0.574000	-0.007687	0.000000	-15.071574	9.951689	-0.003453
0.575000	-0.007742	0.000000	-15.179777	9.872180	-0.003493
0.576000	-0.007695	0.000000	-15.088184	9.738614	-0.003473
0.577000	-0.007578	0.000000	-14.857917	9.687168	-0.003373
0.578000	-0.007505	0.000000	-14.715492	9.754033	-0.003433
0.579000	-0.007503	0.000000	-14.712086	9.875814	-0.003493
0.580000	-0.007573	0.000000	-14.849336	10.008990	-0.003513
0.581000	-0.007646	0.000000	-14.992690	10.063051	-0.003493
0.582000	-0.007623	0.000000	-14.946498	10.037881	-0.003513
0.583000	-0.007544	0.000000	-14.792131	9.979397	-0.003413
0.584000	-0.007451	0.000000	-14.610039	9.922457	-0.003272
0.585000	-0.007397	0.000000	-14.503060	9.849296	-0.003353
0.586000	-0.007447	0.000000	-14.602109	9.842101	-0.003292
0.587000	-0.007537	0.000000	-14.778487	9.813898	-0.003373
0.588000	-0.007603	0.000000	-14.906955	9.745887	-0.003312
0.589000	-0.007585	0.000000	-14.871886	9.747079	-0.003413
0.590000	-0.007499	0.000000	-14.703903	9.814657	-0.003393
0.591000	-0.007400	0.000000	-14.509944	9.927265	-0.003554
0.592000	-0.007385	0.000000	-14.480808	10.035649	-0.003272
0.593000	-0.007442	0.000000	-14.592179	10.103499	-0.003292
0.594000	-0.007524	0.000000	-14.753143	10.080624	-0.003614
0.595000	-0.007561	0.000000	-14.825425	9.976090	-0.003513
0.596000	-0.007519	0.000000	-14.743300	9.750998	-0.003614
0.597000	-0.007406	0.000000	-14.522394	9.519749	-0.003554
0.598000	-0.007348	0.000000	-14.408574	9.408285	-0.003533
0.599000	-0.007364	0.000000	-14.440142	9.428531	-0.003312
0.600000	-0.007456	0.000000	-14.620005	9.509029	-0.003473
0.601000	-0.007552	0.000000	-14.808291	9.643849	-0.003393
0.602000	-0.007567	0.000000	-14.836726	9.751672	-0.003292
0.603000	-0.007507	0.000000	-14.720007	9.795570	-0.003292
0.604000	-0.007435	0.000000	-14.577489	9.809523	-0.003312
0.605000	-0.007415	0.000000	-14.539459	9.761499	-0.003433
0.606000	-0.007470	0.000000	-14.646655	9.726255	-0.003493
0.607000	-0.007577	0.000000	-14.856135	9.708077	-0.003272
0.608000	-0.007641	0.000000	-14.982594	9.677363	-0.003312
0.609000	-0.007651	0.000000	-15.001399	9.689701	-0.003353
0.610000	-0.007590	0.000000	-14.882689	9.697366	-0.003574
0.611000	-0.007511	0.000000	-14.727725	9.757692	-0.003252
0.612000	-0.007502	0.000000	-14.709378	9.775521	-0.003433
0.613000	-0.007561	0.000000	-14.825125	9.731285	-0.003614
0.614000	-0.007655	0.000000	-15.009079	9.645226	-0.003393
0.615000	-0.007705	0.000000	-15.107191	9.594393	-0.003272
0.616000	-0.007664	0.000000	-15.026781	9.557853	-0.003393
0.617000	-0.007584	0.000000	-14.869988	9.563965	-0.003413
0.618000	-0.007534	0.000000	-14.773138	9.672798	-0.003453
0.619000	-0.007560	0.000000	-14.823433	9.841431	-0.003393
0.620000	-0.007663	0.000000	-15.025922	9.970376	-0.003232
0.621000	-0.007748	0.000000	-15.192352	10.013526	-0.003674
0.622000	-0.007771	0.000000	-15.236282	10.034066	-0.003433
0.623000	-0.007745	0.000000	-15.185965	10.082008	-0.003453
0.624000	-0.007680	0.000000	-15.058656	10.089356	-0.003473
0.625000	-0.007667	0.000000	-15.033097	10.005422	-0.003513
0.626000	-0.007723	0.000000	-15.143984	9.964065	-0.003554
0.627000	-0.007782	0.000000	-15.259571	9.910285	-0.003533
0.628000	-0.007800	0.000000	-15.294507	9.926693	-0.003393
0.629000	-0.007780	0.000000	-15.254553	9.959284	-0.003533
0.630000	-0.007659	0.000000	-15.017109	9.938978	-0.003312
0.631000	-0.007570	0.000000	-14.843751	9.892442	-0.003594
0.632000	-0.007547	0.000000	-14.797359	9.896170	-0.003413
0.633000	-0.007609	0.000000	-14.919878	9.941542	-0.003393
0.634000	-0.007701	0.000000	-15.099327	9.937650	-0.003453
0.635000	-0.007746	0.000000	-15.187746	9.902849	-0.003312
0.636000	-0.007679	0.000000	-15.057180	9.902681	-0.003634
0.637000	-0.007587	0.000000	-14.876562	9.889228	-0.003272
0.638000	-0.007541	0.000000	-14.785485	9.941966	-0.003554
0.639000	-0.007572	0.000000	-14.846532	9.987262	-0.003513
0.640000	-0.007639	0.000000	-14.978898	9.996792	-0.003333
0.641000	-0.007725	0.000000	-15.147632	9.926504	-0.003393
0.642000	-0.007688	0.000000	-15.074335	9.847512	-0.003312
0.643000	-0.007629	0.000000	-14.959385	9.834334	-0.003594
0.644000	-0.007568	0.000000	-14.838275	9.856251	-0.003513
0.645000	-0.007544	0.000000	-14.793039	9.889688	-0.003634
0.646000	-0.007593	0.000000	-14.888712	9.892273	-0.003413
0.647000	-0.007668	0.000000	-15.035283	9.873403	-0.003533
0.648000	-0.007695	0.000000	-15.087331	9.905175	-0.003473
0.649000	-0.007699	0.000000	-15.096006	10.139463	-0.003533
0.650000	-0.007610	0.000000	-14.920858	10.505774	-0.003393
0.651000	-0.007527	0.000000	-14.757875	11.113222	-0.003373
0.652000	-0.007514	0.000000	-14.732680	11.980833	-0.003312
0.653000	-0.007581	0.000000	-14.863800	13.025668	-0.003473
0.654000	-0.007677	0.000000	-15.052612	14.230553	-0.003493
0.655000	-0.007732	0.000000	-15.161324	15.602350	-0.003634
0.656000	-0.007674	0.000000	-15.047279	17.296676	-0.003353
0.657000	-0.007568	0.000000	-14.838620	19.361753	-0.003393
0.658000	-0.007489	0.000000	-14.685266	21.802903	-0.003493
0.659000	-0.007509	0.000000	-14.724255	24.692987	-0.003513
0.660000	-0.007583	0.000000	-14.869346	28.058301	-0.003554
0.661000	-0.007640	0.000000	-14.980894	31.756588	-0.003272
0.662000	-0.007627	0.000000	-14.954185	35.739819	-0.003433
0.663000	-0.007568	0.000000	-14.839586	39.968968	-0.003554
0.664000	-0.007505	0.000000	-14.716550	44.272650	-0.003232
0.665000	-0.007499	0.000000	-14.704011	48.705422	-0.003574
0.666000	-0.007551	0.000000	-14.806755	53.386494	-0.003533
0.667000	-0.007599	0.000000	-14.899915	58.182045	-0.003393
0.668000	-0.007642	0.000000	-14.984529	63.064162	-0.003333
0.669000	-0.007646	0.000000	-14.992241	67.954395	-0.003312
0.670000	-0.007571	0.000000	-14.845530	72.881663	-0.003554
0.671000	-0.007521	0.000000	-14.747619	77.910207	-0.003333
