Repository: Andrew-Ritchie/Web-Based-Dashboard-for-Nanoindentation-Experiments

# Web-Based Dashboard for Nanoindentation Experiments
Development of an online user-oriented dashboard. Allowing users to store, share and analyse results from nanoindentation experiments using atomic force microscopes.

### Access 
The application is currently deployed at http://euandrewritchie.eu.pythonanywhere.com/, please access it through Google Chrome as you may experience rendering problems on other browsers.

### Documentation
To inspect the supporting documentation please download the "Documentation" folder and open "html/modules.html". This contains details on each function developed within the codebase supporting any future work.

File: accessing_data/data/matrix_scan01/2NapFF 16mgmL GdL S-1 X-5 Y-10 I-1.txt (part 1 of 10)
Date	27/02/2020	Time	10:49	Status	OK
2NapFF 16mgmL GdL
Scan (#)	1	X (#)	5	Y (#)	10	Indentation (#)	1
X-position (um)	43.978
Y-position (um)	85.060
Z-position (um)	72.800
Z surface (um)	72.800
Piezo position (nm) (Measured)	4.7

k (N/m)	0.510

Tip radius (um)	10.000
Calibration factor	0.916
Wavelength (nm)	1530.0
Auto find surface	ON
dX before scan (um)	0.000

Piezo position setpoint at start (nm)	5.7

Piezo Indentation Sweep Settings (Relative to piezo position setpoint at start):
D[Z1] (nm)	0.000	t[1] (s)	0.500
D[Z2] (nm)	10000.000	t[2] (s)	2.000
D[Z3] (nm)	10000.000	t[3] (s)	1.000
D[Z4] (nm)	0.000	t[4] (s)	2.000
D[Z5] (nm)	0.000	t[5] (s)	0.500

P[max] (uN)	0.437
D[max] (nm)	0.000
D[final] (nm)	0.000
D[max-final] (nm)	0.000
Slope (N/m)	0.000
E[eff] (Pa)	47381.640
E[v=0.50] (Pa)	35536.230

Time (s)	Load (uN)	Indentation (nm)	Cantilever (nm)	Piezo (nm)	Auxiliary
0.000000	-0.000023	0.000000	-0.044792	-166.637113	-0.003453
0.001000	-0.000171	0.000000	-0.335760	-157.792958	-0.003393
0.002000	-0.000472	0.000000	-0.925470	-142.945796	-0.003393
0.003000	-0.000911	0.000000	-1.787219	-124.695577	-0.003413
0.004000	-0.001444	0.000000	-2.831680	-104.997286	-0.003353
0.005000	-0.001961	0.000000	-3.844771	-85.189973	-0.003433
0.006000	-0.002375	0.000000	-4.657484	-66.460245	-0.003373
0.007000	-0.002685	0.000000	-5.265548	-49.535322	-0.003353
0.008000	-0.002923	0.000000	-5.731748	-34.827471	-0.003473
0.009000	-0.003161	0.000000	-6.197387	-22.381682	-0.003453
0.010000	-0.003430	0.000000	-6.725367	-12.123183	-0.003353
0.011000	-0.003681	0.000000	-7.216875	-3.972288	-0.003453
0.012000	-0.003863	0.000000	-7.575324	2.307556	-0.003533
0.013000	-0.003926	0.000000	-7.697249	6.868899	-0.003493
0.014000	-0.003907	0.000000	-7.660852	9.950311	-0.003333
0.015000	-0.003867	0.000000	-7.582193	11.826581	-0.003353
0.016000	-0.003886	0.000000	-7.619261	12.817104	-0.003333
0.017000	-0.003956	0.000000	-7.757427	13.119279	-0.003292
0.018000	-0.004044	0.000000	-7.928765	12.886043	-0.003292
0.019000	-0.004072	0.000000	-7.983453	12.327003	-0.003353
0.020000	-0.004023	0.000000	-7.887713	11.555187	-0.003393
0.021000	-0.003925	0.000000	-7.695752	10.650079	-0.003433
0.022000	-0.003846	0.000000	-7.541584	9.714842	-0.003433
0.023000	-0.003838	0.000000	-7.525600	8.809302	-0.003473
0.024000	-0.003894	0.000000	-7.635942	7.975384	-0.003353
0.025000	-0.003946	0.000000	-7.737600	7.243562	-0.003413
0.026000	-0.003948	0.000000	-7.741126	6.638964	-0.003433
0.027000	-0.003881	0.000000	-7.609285	6.092698	-0.003353
0.028000	-0.003811	0.000000	-7.471786	5.611749	-0.003192
0.029000	-0.003812	0.000000	-7.473856	5.201777	-0.003292
0.030000	-0.003883	0.000000	-7.613648	4.948098	-0.003393
0.031000	-0.003977	0.000000	-7.797550	4.777723	-0.003373
0.032000	-0.004034	0.000000	-7.910149	4.683217	-0.003554
0.033000	-0.004013	0.000000	-7.869282	4.626630	-0.003433
0.034000	-0.003940	0.000000	-7.724598	4.594185	-0.003453
0.035000	-0.003869	0.000000	-7.586264	4.612548	-0.003413
0.036000	-0.003873	0.000000	-7.594719	4.669834	-0.003533
0.037000	-0.003941	0.000000	-7.727116	4.677145	-0.003393
0.038000	-0.004032	0.000000	-7.905046	4.699104	-0.003192
0.039000	-0.004068	0.000000	-7.975494	4.717173	-0.003373
0.040000	-0.004028	0.000000	-7.897748	4.763935	-0.003312
0.041000	-0.003942	0.000000	-7.730292	4.813634	-0.003112
0.042000	-0.003910	0.000000	-7.667036	4.853311	-0.003453
0.043000	-0.003961	0.000000	-7.766266	4.942678	-0.003413
0.044000	-0.004071	0.000000	-7.981562	5.037302	-0.003393
0.045000	-0.004150	0.000000	-8.137088	5.113293	-0.003373
0.046000	-0.004156	0.000000	-8.148985	5.249564	-0.003192
0.047000	-0.004088	0.000000	-8.014861	5.358457	-0.003333
0.048000	-0.004004	0.000000	-7.850717	5.431797	-0.003453
0.049000	-0.003976	0.000000	-7.796335	5.424260	-0.003232
0.050000	-0.004027	0.000000	-7.896964	5.422602	-0.003232
0.051000	-0.004100	0.000000	-8.039564	5.380440	-0.003373
0.052000	-0.004123	0.000000	-8.084554	5.282239	-0.003373
0.053000	-0.004059	0.000000	-7.959209	5.212376	-0.003212
0.054000	-0.003955	0.000000	-7.754272	5.192001	-0.003413
0.055000	-0.003873	0.000000	-7.594284	5.208595	-0.003473
0.056000	-0.003872	0.000000	-7.592087	5.211577	-0.003533
0.057000	-0.003930	0.000000	-7.706682	5.197194	-0.003413
0.058000	-0.003996	0.000000	-7.836022	5.172554	-0.003292
0.059000	-0.004014	0.000000	-7.869907	5.146884	-0.003373
0.060000	-0.003966	0.000000	-7.776479	5.079876	-0.003493
0.061000	-0.003884	0.000000	-7.615833	5.017631	-0.003533
0.062000	-0.003848	0.000000	-7.544661	5.025412	-0.003614
0.063000	-0.003883	0.000000	-7.613714	5.043665	-0.003272
0.064000	-0.003965	0.000000	-7.775144	5.010128	-0.003252
0.065000	-0.004020	0.000000	-7.881827	4.978655	-0.003252
0.066000	-0.004000	0.000000	-7.844073	4.991185	-0.003734
0.067000	-0.003908	0.000000	-7.661942	5.021062	-0.003373
0.068000	-0.003821	0.000000	-7.492504	5.079286	-0.003493
0.069000	-0.003807	0.000000	-7.465091	5.167291	-0.003192
0.070000	-0.003879	0.000000	-7.606511	5.255356	-0.003312
0.071000	-0.003961	0.000000	-7.766862	5.298200	-0.003513
0.072000	-0.003991	0.000000	-7.824886	5.349068	-0.003533
0.073000	-0.003941	0.000000	-7.728131	5.364957	-0.003373
0.074000	-0.003855	0.000000	-7.558078	5.325034	-0.003292
0.075000	-0.003793	0.000000	-7.437455	5.212023	-0.003292
0.076000	-0.003812	0.000000	-7.474115	5.142006	-0.003312
0.077000	-0.003887	0.000000	-7.621127	5.131621	-0.003473
0.078000	-0.003971	0.000000	-7.786700	5.160405	-0.003232
0.079000	-0.003988	0.000000	-7.819496	5.135142	-0.003493
0.080000	-0.003934	0.000000	-7.714225	5.111383	-0.003453
0.081000	-0.003844	0.000000	-7.537638	5.101023	-0.003393
0.082000	-0.003798	0.000000	-7.447989	5.246294	-0.003413
0.083000	-0.003835	0.000000	-7.520206	5.597649	-0.003353
0.084000	-0.003914	0.000000	-7.674066	5.908431	-0.003312
0.085000	-0.003968	0.000000	-7.780969	6.123644	-0.003654
0.086000	-0.003943	0.000000	-7.732334	6.269065	-0.003212
0.087000	-0.003848	0.000000	-7.545911	6.312000	-0.003413
0.088000	-0.003762	0.000000	-7.375531	6.320794	-0.003453
0.089000	-0.003753	0.000000	-7.358644	6.236597	-0.003272
0.090000	-0.003819	0.000000	-7.487934	6.059350	-0.003172
0.091000	-0.003903	0.000000	-7.653102	5.919811	-0.003312
0.092000	-0.003938	0.000000	-7.721874	5.946995	-0.003433
0.093000	-0.003884	0.000000	-7.614856	6.015185	-0.003413
0.094000	-0.003784	0.000000	-7.419423	6.083593	-0.003292
0.095000	-0.003722	0.000000	-7.297888	6.132626	-0.003272
0.096000	-0.003736	0.000000	-7.325524	6.176800	-0.003373
0.097000	-0.003802	0.000000	-7.455738	6.226054	-0.003353
0.098000	-0.003876	0.000000	-7.600083	6.240588	-0.003453
0.099000	-0.003876	0.000000	-7.599546	6.245226	-0.003453
0.100000	-0.003804	0.000000	-7.458765	6.282041	-0.003353
0.101000	-0.003701	0.000000	-7.257616	6.310460	-0.003393
0.102000	-0.003655	0.000000	-7.167295	6.300259	-0.003333
0.103000	-0.003683	0.000000	-7.221649	6.210141	-0.003353
0.104000	-0.003757	0.000000	-7.366320	6.078794	-0.003453
0.105000	-0.003806	0.000000	-7.462020	6.081940	-0.003212
0.106000	-0.003782	0.000000	-7.416618	6.125817	-0.003292
0.107000	-0.003716	0.000000	-7.285961	6.156597	-0.003393
0.108000	-0.003654	0.000000	-7.165670	6.168266	-0.003493
0.109000	-0.003666	0.000000	-7.188851	6.102768	-0.003353
0.110000	-0.003755	0.000000	-7.361930	6.047310	-0.003292
0.111000	-0.003848	0.000000	-7.545500	5.986175	-0.003333
0.112000	-0.003883	0.000000	-7.613999	5.956642	-0.003152
0.113000	-0.003843	0.000000	-7.535154	5.993736	-0.003493
0.114000	-0.003769	0.000000	-7.389325	6.046461	-0.003373
0.115000	-0.003732	0.000000	-7.316833	6.186356	-0.003292
0.116000	-0.003767	0.000000	-7.385823	6.388983	-0.003252
0.117000	-0.003847	0.000000	-7.542409	6.529234	-0.003292
0.118000	-0.003913	0.000000	-7.673112	6.483332	-0.003473
0.119000	-0.003910	0.000000	-7.666778	6.285856	-0.003252
0.120000	-0.003837	0.000000	-7.523216	6.067910	-0.003252
0.121000	-0.003742	0.000000	-7.337251	5.914114	-0.003312
0.122000	-0.003697	0.000000	-7.249053	5.873737	-0.003413
0.123000	-0.003740	0.000000	-7.333503	5.950865	-0.003232
0.124000	-0.003826	0.000000	-7.501010	6.070332	-0.003533
0.125000	-0.003882	0.000000	-7.610893	6.206897	-0.003192
0.126000	-0.003864	0.000000	-7.575765	6.259892	-0.003473
0.127000	-0.003777	0.000000	-7.406375	6.206381	-0.003513
0.128000	-0.003707	0.000000	-7.269208	6.158919	-0.003413
0.129000	-0.003711	0.000000	-7.276471	6.146335	-0.003292
0.130000	-0.003797	0.000000	-7.445019	6.192734	-0.003333
0.131000	-0.003894	0.000000	-7.636174	6.187608	-0.003373
0.132000	-0.003932	0.000000	-7.709975	6.106428	-0.003132
0.133000	-0.003880	0.000000	-7.608662	6.087736	-0.003333
0.134000	-0.003774	0.000000	-7.400573	6.291773	-0.003333
0.135000	-0.003711	0.000000	-7.276901	6.717721	-0.003252
0.136000	-0.003744	0.000000	-7.341372	7.175109	-0.003333
0.137000	-0.003844	0.000000	-7.536705	7.632316	-0.003353
0.138000	-0.003941	0.000000	-7.728411	8.114678	-0.003433
0.139000	-0.003959	0.000000	-7.761841	8.627654	-0.003292
0.140000	-0.003891	0.000000	-7.629106	9.167180	-0.003493
0.141000	-0.003798	0.000000	-7.446334	9.690285	-0.003453
0.142000	-0.003763	0.000000	-7.379404	10.159928	-0.003413
0.143000	-0.003824	0.000000	-7.498541	10.579344	-0.003292
0.144000	-0.003921	0.000000	-7.687835	10.972578	-0.003373
0.145000	-0.003980	0.000000	-7.803059	11.312959	-0.003453
0.146000	-0.003946	0.000000	-7.737972	11.534272	-0.003232
0.147000	-0.003842	0.000000	-7.533979	11.719704	-0.003312
0.148000	-0.003775	0.000000	-7.402120	11.903675	-0.003333
0.149000	-0.003786	0.000000	-7.422708	12.043675	-0.003453
0.150000	-0.003855	0.000000	-7.558752	12.171603	-0.003453
0.151000	-0.003922	0.000000	-7.690258	12.197792	-0.003333
0.152000	-0.003927	0.000000	-7.700611	12.215395	-0.003413
0.153000	-0.003851	0.000000	-7.550559	12.244044	-0.003373
0.154000	-0.003743	0.000000	-7.338786	12.219311	-0.003393
0.155000	-0.003698	0.000000	-7.250868	12.116845	-0.003373
0.156000	-0.003718	0.000000	-7.290623	11.857196	-0.003513
0.157000	-0.003780	0.000000	-7.412576	11.647156	-0.003373
0.158000	-0.003841	0.000000	-7.531292	11.539932	-0.003333
0.159000	-0.003839	0.000000	-7.526973	11.514718	-0.003373
0.160000	-0.003775	0.000000	-7.402846	11.501551	-0.003453
0.161000	-0.003707	0.000000	-7.268279	11.511435	-0.003232
0.162000	-0.003698	0.000000	-7.251294	11.552886	-0.003393
0.163000	-0.003764	0.000000	-7.380442	11.601454	-0.003453
0.164000	-0.003857	0.000000	-7.561872	11.634391	-0.003373
0.165000	-0.003899	0.000000	-7.645832	11.652074	-0.003433
0.166000	-0.003868	0.000000	-7.584408	11.685371	-0.003333
0.167000	-0.003785	0.000000	-7.422356	11.736115	-0.003413
0.168000	-0.003730	0.000000	-7.313643	11.745260	-0.003292
0.169000	-0.003756	0.000000	-7.363799	11.691973	-0.003152
0.170000	-0.003833	0.000000	-7.515871	11.541132	-0.003373
0.171000	-0.003902	0.000000	-7.651749	11.322532	-0.003373
0.172000	-0.003905	0.000000	-7.657437	11.165657	-0.003152
0.173000	-0.003830	0.000000	-7.509206	11.113219	-0.003353
0.174000	-0.003722	0.000000	-7.298351	11.147342	-0.003333
0.175000	-0.003664	0.000000	-7.184686	11.327423	-0.003333
0.176000	-0.003698	0.000000	-7.251432	11.512749	-0.003152
0.177000	-0.003784	0.000000	-7.419738	11.593972	-0.003513
0.178000	-0.003854	0.000000	-7.555963	11.656974	-0.003232
0.179000	-0.003847	0.000000	-7.543678	11.668783	-0.003312
0.180000	-0.003759	0.000000	-7.369775	11.574471	-0.003373
0.181000	-0.003661	0.000000	-7.178407	11.481385	-0.003493
0.182000	-0.003643	0.000000	-7.143328	11.410630	-0.003594
0.183000	-0.003706	0.000000	-7.267189	11.351042	-0.003272
0.184000	-0.003792	0.000000	-7.435225	11.430457	-0.003453
0.185000	-0.003812	0.000000	-7.475050	11.540795	-0.003353
0.186000	-0.003751	0.000000	-7.354697	11.638919	-0.003292
0.187000	-0.003646	0.000000	-7.149688	11.734080	-0.003493
0.188000	-0.003587	0.000000	-7.033172	11.735157	-0.003152
0.189000	-0.003627	0.000000	-7.111108	11.634660	-0.003373
0.190000	-0.003726	0.000000	-7.306492	11.529380	-0.003353
0.191000	-0.003800	0.000000	-7.451608	11.351887	-0.003212
0.192000	-0.003784	0.000000	-7.419658	11.155272	-0.003513
0.193000	-0.003693	0.000000	-7.241987	11.102881	-0.003333
0.194000	-0.003597	0.000000	-7.052258	11.239600	-0.003212
0.195000	-0.003566	0.000000	-6.991538	11.479933	-0.003393
0.196000	-0.003623	0.000000	-7.103588	11.653232	-0.003373
0.197000	-0.003718	0.000000	-7.289588	11.766110	-0.003453
0.198000	-0.003780	0.000000	-7.412343	11.807564	-0.003353
0.199000	-0.003753	0.000000	-7.359417	11.762413	-0.003353
0.200000	-0.003656	0.000000	-7.168579	11.699769	-0.003292
0.201000	-0.003569	0.000000	-6.998243	11.623277	-0.003132
0.202000	-0.003572	0.000000	-7.003460	11.590641	-0.003453
0.203000	-0.003654	0.000000	-7.163818	11.601116	-0.003091
0.204000	-0.003740	0.000000	-7.333140	11.572216	-0.003433
0.205000	-0.003769	0.000000	-7.390002	11.598836	-0.003252
0.206000	-0.003719	0.000000	-7.291771	11.678704	-0.003252
0.207000	-0.003624	0.000000	-7.105280	11.731993	-0.003333
0.208000	-0.003567	0.000000	-6.994224	11.753769	-0.003272
0.209000	-0.003596	0.000000	-7.050718	11.752290	-0.003232
0.210000	-0.003674	0.000000	-7.203448	11.715285	-0.003272
0.211000	-0.003733	0.000000	-7.319081	11.696416	-0.003413
0.212000	-0.003726	0.000000	-7.305779	11.716176	-0.003373
0.213000	-0.003648	0.000000	-7.151977	11.748859	-0.003373
0.214000	-0.003568	0.000000	-6.996470	11.747405	-0.003493
0.215000	-0.003546	0.000000	-6.952432	11.713149	-0.003353
0.216000	-0.003609	0.000000	-7.076169	11.672973	-0.003292
0.217000	-0.003709	0.000000	-7.272532	11.527822	-0.003252
0.218000	-0.003773	0.000000	-7.398472	11.304445	-0.003433
0.219000	-0.003753	0.000000	-7.358500	11.231589	-0.003353
0.220000	-0.003677	0.000000	-7.210500	11.308495	-0.003373
0.221000	-0.003598	0.000000	-7.054263	11.344170	-0.003433
0.222000	-0.003597	0.000000	-7.052451	11.354636	-0.003513
0.223000	-0.003671	0.000000	-7.198690	11.395473	-0.003333
0.224000	-0.003758	0.000000	-7.368234	11.457979	-0.003473
0.225000	-0.003779	0.000000	-7.409848	11.481629	-0.003333
0.226000	-0.003722	0.000000	-7.297941	11.529948	-0.003393
0.227000	-0.003629	0.000000	-7.115960	11.571276	-0.003312
0.228000	-0.003581	0.000000	-7.021786	11.588898	-0.003413
0.229000	-0.003624	0.000000	-7.105563	11.635976	-0.003152
0.230000	-0.003717	0.000000	-7.288536	11.676403	-0.003192
0.231000	-0.003783	0.000000	-7.417813	11.714528	-0.003333
0.232000	-0.003765	0.000000	-7.382980	11.743358	-0.003493
0.233000	-0.003669	0.000000	-7.193879	11.739667	-0.003232
0.234000	-0.003571	0.000000	-7.002279	11.715619	-0.003433
0.235000	-0.003541	0.000000	-6.942762	11.693594	-0.003453
0.236000	-0.003594	0.000000	-7.046751	11.708434	-0.003373
0.237000	-0.003682	0.000000	-7.220488	11.777464	-0.003333
0.238000	-0.003742	0.000000	-7.338150	11.806389	-0.003453
0.239000	-0.003718	0.000000	-7.291135	11.795959	-0.003413
0.240000	-0.003633	0.000000	-7.123308	11.771313	-0.003333
0.241000	-0.003551	0.000000	-6.963545	11.750321	-0.003292
0.242000	-0.003561	0.000000	-6.982767	11.764411	-0.003373
0.243000	-0.003644	0.000000	-7.144884	11.768053	-0.003333
0.244000	-0.003732	0.000000	-7.317256	11.793468	-0.003373
0.245000	-0.003742	0.000000	-7.337094	11.833245	-0.003152
0.246000	-0.003689	0.000000	-7.232580	11.878815	-0.003433
0.247000	-0.003606	0.000000	-7.071118	11.896271	-0.003473
0.248000	-0.003588	0.000000	-7.035254	11.848999	-0.003252
0.249000	-0.003656	0.000000	-7.169291	11.789235	-0.003473
0.250000	-0.003759	0.000000	-7.370105	11.696811	-0.003333
0.251000	-0.003824	0.000000	-7.497579	11.614432	-0.003252
0.252000	-0.003818	0.000000	-7.487149	11.539715	-0.003272
0.253000	-0.003750	0.000000	-7.352658	11.526937	-0.003373
0.254000	-0.003691	0.000000	-7.237197	11.627254	-0.003353
0.255000	-0.003681	0.000000	-7.217815	11.756566	-0.003513
0.256000	-0.003733	0.000000	-7.319774	11.809908	-0.003292
0.257000	-0.003814	0.000000	-7.478385	11.798936	-0.003272
0.258000	-0.003857	0.000000	-7.563100	11.751131	-0.003393
0.259000	-0.003814	0.000000	-7.478047	11.735849	-0.003413
0.260000	-0.003723	0.000000	-7.300687	11.739712	-0.003614
0.261000	-0.003643	0.000000	-7.143505	11.733667	-0.003353
0.262000	-0.003636	0.000000	-7.129391	11.712966	-0.003353
0.263000	-0.003702	0.000000	-7.258054	11.658558	-0.003574
0.264000	-0.003771	0.000000	-7.394370	11.659647	-0.003533
0.265000	-0.003775	0.000000	-7.402144	11.716730	-0.003232
0.266000	-0.003721	0.000000	-7.295616	11.744686	-0.003172
0.267000	-0.003646	0.000000	-7.149480	11.692977	-0.003513
0.268000	-0.003618	0.000000	-7.094209	11.606408	-0.003292
0.269000	-0.003663	0.000000	-7.183021	11.520321	-0.003112
0.270000	-0.003751	0.000000	-7.354120	11.455663	-0.003252
0.271000	-0.003811	0.000000	-7.471801	11.430224	-0.003413
0.272000	-0.003802	0.000000	-7.454952	11.447132	-0.003493
0.273000	-0.003739	0.000000	-7.330877	11.555296	-0.003071
0.274000	-0.003685	0.000000	-7.225259	11.684614	-0.003473
0.275000	-0.003690	0.000000	-7.235832	11.794024	-0.003312
0.276000	-0.003764	0.000000	-7.381345	11.844840	-0.003333
0.277000	-0.003850	0.000000	-7.548132	11.764264	-0.003272
0.278000	-0.003903	0.000000	-7.652217	11.709542	-0.003232
0.279000	-0.003863	0.000000	-7.575463	11.669895	-0.003453
0.280000	-0.003773	0.000000	-7.397766	11.665220	-0.003453
0.281000	-0.003695	0.000000	-7.245825	11.702216	-0.003393
0.282000	-0.003710	0.000000	-7.274782	11.753422	-0.003252
0.283000	-0.003780	0.000000	-7.412196	11.733211	-0.003513
0.284000	-0.003834	0.000000	-7.517935	11.661322	-0.003513
0.285000	-0.003814	0.000000	-7.478534	11.592171	-0.003333
0.286000	-0.003735	0.000000	-7.323185	11.586428	-0.003212
0.287000	-0.003641	0.000000	-7.138619	11.614508	-0.003353
0.288000	-0.003612	0.000000	-7.081722	11.645034	-0.003413
0.289000	-0.003670	0.000000	-7.195200	11.704098	-0.003574
0.290000	-0.003764	0.000000	-7.379824	11.710992	-0.003533
0.291000	-0.003818	0.000000	-7.485884	11.633433	-0.003533
0.292000	-0.003789	0.000000	-7.429021	11.549267	-0.003353
0.293000	-0.003703	0.000000	-7.260754	11.503865	-0.003393
0.294000	-0.003629	0.000000	-7.116501	11.516368	-0.003272
0.295000	-0.003627	0.000000	-7.112189	11.523072	-0.003433
0.296000	-0.003694	0.000000	-7.242944	11.530251	-0.003272
0.297000	-0.003786	0.000000	-7.424501	11.517050	-0.003353
0.298000	-0.003827	0.000000	-7.504759	11.473202	-0.003453
0.299000	-0.003793	0.000000	-7.436813	11.424376	-0.003152
0.300000	-0.003712	0.000000	-7.279220	11.315786	-0.003252
0.301000	-0.003659	0.000000	-7.174805	11.206902	-0.003252
0.302000	-0.003703	0.000000	-7.260762	11.201111	-0.003292
0.303000	-0.003799	0.000000	-7.448908	11.299705	-0.003433
0.304000	-0.003867	0.000000	-7.583148	11.423053	-0.003333
0.305000	-0.003862	0.000000	-7.573170	11.520564	-0.003393
0.306000	-0.003794	0.000000	-7.439968	11.633730	-0.003413
0.307000	-0.003707	0.000000	-7.268361	11.705938	-0.003373
0.308000	-0.003676	0.000000	-7.208063	11.706238	-0.003513
0.309000	-0.003713	0.000000	-7.279905	11.679260	-0.003513
0.310000	-0.003782	0.000000	-7.415660	11.657191	-0.003373
0.311000	-0.003815	0.000000	-7.480572	11.637840	-0.003272
0.312000	-0.003777	0.000000	-7.404978	11.617209	-0.003333
0.313000	-0.003681	0.000000	-7.218170	11.633793	-0.003493
0.314000	-0.003607	0.000000	-7.073268	11.686267	-0.003473
0.315000	-0.003610	0.000000	-7.079264	11.759702	-0.003252
0.316000	-0.003682	0.000000	-7.219805	11.836536	-0.003252
0.317000	-0.003773	0.000000	-7.398386	11.848536	-0.003353
0.318000	-0.003814	0.000000	-7.478626	11.802686	-0.003413
0.319000	-0.003768	0.000000	-7.388013	11.684328	-0.003433
0.320000	-0.003666	0.000000	-7.187482	11.552136	-0.003413
0.321000	-0.003590	0.000000	-7.038705	11.404912	-0.003333
0.322000	-0.003600	0.000000	-7.059288	11.270604	-0.003453
0.323000	-0.003666	0.000000	-7.188741	11.222983	-0.003574
0.324000	-0.003733	0.000000	-7.319038	11.266014	-0.003312
0.325000	-0.003737	0.000000	-7.327627	11.339300	-0.003333
0.326000	-0.003673	0.000000	-7.201323	11.450458	-0.003453
0.327000	-0.003593	0.000000	-7.045113	11.575074	-0.003353
0.328000	-0.003580	0.000000	-7.019831	11.736981	-0.003272
0.329000	-0.003643	0.000000	-7.143516	11.815147	-0.003493
0.330000	-0.003734	0.000000	-7.321978	11.776773	-0.003333
0.331000	-0.003774	0.000000	-7.399789	11.643632	-0.003554
0.332000	-0.003736	0.000000	-7.326065	11.512056	-0.003333
0.333000	-0.003654	0.000000	-7.164875	11.453922	-0.003393
0.334000	-0.003582	0.000000	-7.023850	11.510920	-0.003252
0.335000	-0.003599	0.000000	-7.056632	11.681870	-0.003493
0.336000	-0.003700	0.000000	-7.254998	11.827499	-0.003413
0.337000	-0.003804	0.000000	-7.458526	11.872935	-0.003473
0.338000	-0.003850	0.000000	-7.549982	11.895495	-0.003493
0.339000	-0.003795	0.000000	-7.441837	11.878602	-0.003433
0.340000	-0.003678	0.000000	-7.212615	11.809287	-0.003574
0.341000	-0.003597	0.000000	-7.053761	11.719218	-0.003252
0.342000	-0.003609	0.000000	-7.077006	11.652069	-0.003433
0.343000	-0.003672	0.000000	-7.200832	11.629601	-0.003453
0.344000	-0.003733	0.000000	-7.318769	11.664744	-0.003373
0.345000	-0.003735	0.000000	-7.323520	11.769278	-0.003413
0.346000	-0.003669	0.000000	-7.194703	11.873235	-0.003533
0.347000	-0.003594	0.000000	-7.047473	11.934350	-0.003493
0.348000	-0.003586	0.000000	-7.030414	11.893690	-0.003333
0.349000	-0.003646	0.000000	-7.148931	11.818537	-0.003252
0.350000	-0.003728	0.000000	-7.309735	11.730369	-0.003554
0.351000	-0.003750	0.000000	-7.352778	11.610249	-0.003554
0.352000	-0.003692	0.000000	-7.238952	11.496465	-0.003393
0.353000	-0.003593	0.000000	-7.045321	11.446713	-0.003353
0.354000	-0.003536	0.000000	-6.933067	11.529674	-0.003292
0.355000	-0.003563	0.000000	-6.986455	11.725032	-0.003292
0.356000	-0.003652	0.000000	-7.160171	11.852408	-0.003353
0.357000	-0.003746	0.000000	-7.344251	11.822858	-0.003373
0.358000	-0.003774	0.000000	-7.400028	11.676727	-0.003413
0.359000	-0.003715	0.000000	-7.284242	11.551841	-0.003232
0.360000	-0.003623	0.000000	-7.103205	11.523303	-0.003272
0.361000	-0.003575	0.000000	-7.008915	11.552705	-0.003312
0.362000	-0.003615	0.000000	-7.088820	11.619615	-0.003292
0.363000	-0.003715	0.000000	-7.284969	11.671890	-0.003132
0.364000	-0.003802	0.000000	-7.455208	11.664034	-0.003433
0.365000	-0.003807	0.000000	-7.465038	11.648664	-0.003333
0.366000	-0.003731	0.000000	-7.316471	11.575815	-0.003493
0.367000	-0.003636	0.000000	-7.128975	11.551769	-0.003353
0.368000	-0.003615	0.000000	-7.089213	11.543131	-0.003353
0.369000	-0.003679	0.000000	-7.212981	11.587181	-0.003554
0.370000	-0.003765	0.000000	-7.381880	11.611529	-0.003312
0.371000	-0.003799	0.000000	-7.449813	11.600300	-0.003212
0.372000	-0.003741	0.000000	-7.335599	11.563662	-0.003513
0.373000	-0.003628	0.000000	-7.113509	11.611347	-0.003272
0.374000	-0.003557	0.000000	-6.975089	11.681948	-0.003433
0.375000	-0.003569	0.000000	-6.997338	11.754627	-0.003433
0.376000	-0.003655	0.000000	-7.167477	11.905077	-0.003152
0.377000	-0.003744	0.000000	-7.340939	12.012044	-0.003453
0.378000	-0.003769	0.000000	-7.389410	12.065013	-0.003413
0.379000	-0.003706	0.000000	-7.266395	12.029246	-0.003614
0.380000	-0.003611	0.000000	-7.079564	11.893340	-0.003353
0.381000	-0.003561	0.000000	-6.981587	11.727811	-0.003413
0.382000	-0.003601	0.000000	-7.061518	11.557740	-0.003453
0.383000	-0.003680	0.000000	-7.216066	11.444957	-0.003533
0.384000	-0.003724	0.000000	-7.301013	11.380574	-0.003413
0.385000	-0.003689	0.000000	-7.232564	11.408639	-0.003373
0.386000	-0.003606	0.000000	-7.071430	11.526280	-0.003473
0.387000	-0.003537	0.000000	-6.935385	11.655967	-0.003353
0.388000	-0.003545	0.000000	-6.950741	11.714836	-0.003333
0.389000	-0.003622	0.000000	-7.102904	11.680418	-0.003393
0.390000	-0.003704	0.000000	-7.262499	11.611406	-0.003353
0.391000	-0.003705	0.000000	-7.264764	11.457457	-0.003312
0.392000	-0.003631	0.000000	-7.120266	11.338052	-0.003292
0.393000	-0.003526	0.000000	-6.913196	11.297984	-0.003413
0.394000	-0.003475	0.000000	-6.813671	11.351627	-0.003252
0.395000	-0.003509	0.000000	-6.879450	11.480151	-0.003554
0.396000	-0.003599	0.000000	-7.057451	11.561308	-0.003433
0.397000	-0.003688	0.000000	-7.231410	11.561019	-0.003413
0.398000	-0.003722	0.000000	-7.298322	11.578938	-0.003433
0.399000	-0.003681	0.000000	-7.217917	11.680754	-0.003353
0.400000	-0.003618	0.000000	-7.094187	11.801984	-0.003212
0.401000	-0.003598	0.000000	-7.054346	11.801944	-0.003292
0.402000	-0.003655	0.000000	-7.166276	11.723560	-0.003353
0.403000	-0.003745	0.000000	-7.342184	11.588685	-0.003393
0.404000	-0.003794	0.000000	-7.438379	11.416216	-0.003252
0.405000	-0.003754	0.000000	-7.360588	11.354578	-0.003433
0.406000	-0.003659	0.000000	-7.174411	11.446733	-0.003232
0.407000	-0.003570	0.000000	-7.000791	11.516800	-0.003433
0.408000	-0.003562	0.000000	-6.983442	11.549587	-0.003493
0.409000	-0.003614	0.000000	-7.086170	11.523764	-0.003312
0.410000	-0.003684	0.000000	-7.222554	11.421302	-0.003353
0.411000	-0.003695	0.000000	-7.244186	11.353548	-0.003312
0.412000	-0.003627	0.000000	-7.112607	11.389045	-0.003333
0.413000	-0.003540	0.000000	-6.941142	11.485288	-0.003413
0.414000	-0.003505	0.000000	-6.872710	11.588297	-0.003574
0.415000	-0.003554	0.000000	-6.968641	11.711719	-0.003232
0.416000	-0.003665	0.000000	-7.186358	11.789976	-0.003393
0.417000	-0.003761	0.000000	-7.375280	11.786878	-0.003433
0.418000	-0.003786	0.000000	-7.423429	11.739835	-0.003413
0.419000	-0.003719	0.000000	-7.291671	11.618227	-0.003453
0.420000	-0.003639	0.000000	-7.135899	11.540154	-0.003292
0.421000	-0.003611	0.000000	-7.081174	11.526483	-0.003433
0.422000	-0.003672	0.000000	-7.200290	11.555489	-0.003413
0.423000	-0.003756	0.000000	-7.364322	11.599952	-0.003473
0.424000	-0.003790	0.000000	-7.430538	11.682461	-0.003272
0.425000	-0.003750	0.000000	-7.352163	11.752400	-0.003393
0.426000	-0.003646	0.000000	-7.148192	11.775952	-0.003373
0.427000	-0.003561	0.000000	-6.983012	11.785515	-0.003272
0.428000	-0.003568	0.000000	-6.996305	11.770744	-0.003393
0.429000	-0.003629	0.000000	-7.116646	11.784705	-0.003433
0.430000	-0.003691	0.000000	-7.236720	11.773652	-0.003312
0.431000	-0.003683	0.000000	-7.222360	11.653803	-0.003292
0.432000	-0.003613	0.000000	-7.083906	11.506628	-0.003353
0.433000	-0.003519	0.000000	-6.900808	11.374748	-0.003333
0.434000	-0.003479	0.000000	-6.821944	11.413834	-0.003292
0.435000	-0.003526	0.000000	-6.914588	11.526404	-0.003413
0.436000	-0.003628	0.000000	-7.114684	11.658958	-0.003513
0.437000	-0.003709	0.000000	-7.272071	11.683079	-0.003413
0.438000	-0.003709	0.000000	-7.273493	11.576738	-0.003192
0.439000	-0.003648	0.000000	-7.153321	11.449680	-0.003272
0.440000	-0.003574	0.000000	-7.008342	11.389292	-0.003232
0.441000	-0.003561	0.000000	-6.983097	11.406356	-0.003453
0.442000	-0.003625	0.000000	-7.108146	11.447750	-0.003433
0.443000	-0.003706	0.000000	-7.267380	11.424287	-0.003473
0.444000	-0.003746	0.000000	-7.344638	11.449056	-0.003433
0.445000	-0.003701	0.000000	-7.257839	11.420428	-0.003353
0.446000	-0.003604	0.000000	-7.066458	11.420883	-0.003312
0.447000	-0.003543	0.000000	-6.946969	11.583589	-0.003373
0.448000	-0.003568	0.000000	-6.995100	11.791944	-0.003353
0.449000	-0.003642	0.000000	-7.140504	11.869518	-0.003252
0.450000	-0.003708	0.000000	-7.269640	11.860962	-0.003292
0.451000	-0.003704	0.000000	-7.262065	11.801788	-0.003413
0.452000	-0.003628	0.000000	-7.113316	11.763274	-0.003594
0.453000	-0.003525	0.000000	-6.911040	11.776083	-0.003292
0.454000	-0.003491	0.000000	-6.845894	11.851821	-0.003473
0.455000	-0.003538	0.000000	-6.937288	11.916531	-0.003172
0.456000	-0.003639	0.000000	-7.135064	11.823700	-0.003353
0.457000	-0.003715	0.000000	-7.284008	11.582731	-0.003312
0.458000	-0.003718	0.000000	-7.289828	11.369805	-0.003272
0.459000	-0.003650	0.000000	-7.157165	11.284697	-0.003393
0.460000	-0.003581	0.000000	-7.021482	11.395652	-0.003373
0.461000	-0.003588	0.000000	-7.034936	11.543696	-0.003272
0.462000	-0.003675	0.000000	-7.205543	11.619209	-0.003312
0.463000	-0.003777	0.000000	-7.405173	11.700349	-0.003373
0.464000	-0.003822	0.000000	-7.493354	11.783012	-0.003513
0.465000	-0.003776	0.000000	-7.403940	11.826545	-0.003252
0.466000	-0.003680	0.000000	-7.215427	11.824062	-0.003373
0.467000	-0.003607	0.000000	-7.073230	11.776087	-0.003493
0.468000	-0.003628	0.000000	-7.112811	11.711203	-0.003413
0.469000	-0.003706	0.000000	-7.267362	11.664434	-0.003353
0.470000	-0.003772	0.000000	-7.395226	11.663665	-0.003433
0.471000	-0.003757	0.000000	-7.366838	11.673087	-0.003132
0.472000	-0.003677	0.000000	-7.210725	11.709022	-0.003433
0.473000	-0.003588	0.000000	-7.035716	11.765650	-0.003373
0.474000	-0.003564	0.000000	-6.989063	11.836172	-0.003212
0.475000	-0.003622	0.000000	-7.102182	11.766649	-0.003312
0.476000	-0.003712	0.000000	-7.277833	11.636290	-0.003453
0.477000	-0.003775	0.000000	-7.402309	11.535500	-0.003393
0.478000	-0.003755	0.000000	-7.362167	11.442675	-0.003413
0.479000	-0.003656	0.000000	-7.168974	11.358859	-0.003513
0.480000	-0.003574	0.000000	-7.007568	11.318275	-0.003132
0.481000	-0.003571	0.000000	-7.001284	11.332111	-0.003292
0.482000	-0.003646	0.000000	-7.149779	11.346294	-0.003232
0.483000	-0.003740	0.000000	-7.334020	11.391695	-0.003453
0.484000	-0.003773	0.000000	-7.397469	11.410098	-0.003433
0.485000	-0.003732	0.000000	-7.318510	11.421835	-0.003473
0.486000	-0.003657	0.000000	-7.170543	11.471271	-0.003192
0.487000	-0.003621	0.000000	-7.100185	11.541635	-0.003333
0.488000	-0.003686	0.000000	-7.226506	11.687777	-0.003373
0.489000	-0.003796	0.000000	-7.443095	11.807882	-0.003393
0.490000	-0.003882	0.000000	-7.610977	11.898721	-0.003433
0.491000	-0.003880	0.000000	-7.607703	11.965322	-0.003453
0.492000	-0.003801	0.000000	-7.452998	11.950393	-0.003353
0.493000	-0.003697	0.000000	-7.249251	11.858587	-0.003252
0.494000	-0.003659	0.000000	-7.174384	11.759040	-0.003272
0.495000	-0.003699	0.000000	-7.252280	11.643054	-0.003433
0.496000	-0.003779	0.000000	-7.410410	11.534461	-0.003252
0.497000	-0.003830	0.000000	-7.509923	11.445443	-0.003413
0.498000	-0.003814	0.000000	-7.478256	11.445721	-0.003513
0.499000	-0.003733	0.000000	-7.320443	11.467917	-0.003312
0.500000	-0.003654	0.000000	-7.164769	11.468268	-0.003172
0.501000	-0.003656	0.000000	-7.168761	11.448356	-0.003353
0.502000	-0.003731	0.000000	-7.314969	11.402304	-0.003373
0.503000	-0.003824	0.000000	-7.498919	11.394297	-0.003292
0.504000	-0.003872	0.000000	-7.591494	11.494076	-0.003413
0.505000	-0.003844	0.000000	-7.536804	11.624114	-0.003312
0.506000	-0.003773	0.000000	-7.398278	11.739565	-0.003353
0.507000	-0.003730	0.000000	-7.312965	11.799868	-0.003252
0.508000	-0.003776	0.000000	-7.403886	11.792495	-0.003433
0.509000	-0.003868	0.000000	-7.584647	11.737679	-0.003232
0.510000	-0.003943	0.000000	-7.731410	11.688087	-0.003393
0.511000	-0.003937	0.000000	-7.718841	11.656812	-0.003292
0.512000	-0.003863	0.000000	-7.574851	11.639757	-0.003473
0.513000	-0.003777	0.000000	-7.405050	11.686609	-0.003272
0.514000	-0.003767	0.000000	-7.387090	11.843302	-0.003333
0.515000	-0.003834	0.000000	-7.516869	11.966566	-0.003413
0.516000	-0.003918	0.000000	-7.681420	11.982701	-0.003393
0.517000	-0.003965	0.000000	-7.775278	11.903646	-0.003212
0.518000	-0.003934	0.000000	-7.714347	11.790766	-0.003091
0.519000	-0.003844	0.000000	-7.537861	11.690549	-0.003393
0.520000	-0.003770	0.000000	-7.392284	11.567071	-0.003413
0.521000	-0.003772	0.000000	-7.396842	11.460822	-0.003413
0.522000	-0.003848	0.000000	-7.544538	11.391020	-0.003373
0.523000	-0.003927	0.000000	-7.700761	11.370961	-0.003513
0.524000	-0.003952	0.000000	-7.748901	11.415495	-0.003333
0.525000	-0.003892	0.000000	-7.631596	11.465687	-0.003533
0.526000	-0.003797	0.000000	-7.444362	11.547331	-0.003292
0.527000	-0.003744	0.000000	-7.340430	11.557920	-0.003413
0.528000	-0.003783	0.000000	-7.417384	11.532068	-0.003493
0.529000	-0.003851	0.000000	-7.550260	11.473921	-0.003433
0.530000	-0.003890	0.000000	-7.627340	11.457272	-0.003373
0.531000	-0.003841	0.000000	-7.531617	11.502826	-0.003232
0.532000	-0.003738	0.000000	-7.329147	11.619195	-0.003353
0.533000	-0.003631	0.000000	-7.119475	11.680336	-0.003292
0.534000	-0.003594	0.000000	-7.046928	11.711170	-0.003353
0.535000	-0.003638	0.000000	-7.133144	11.745303	-0.003353
0.536000	-0.003708	0.000000	-7.269775	11.673893	-0.003413
0.537000	-0.003749	0.000000	-7.351161	11.583150	-0.003373
0.538000	-0.003721	0.000000	-7.296645	11.560816	-0.003232
0.539000	-0.003637	0.000000	-7.131095	11.575976	-0.003272
0.540000	-0.003586	0.000000	-7.030565	11.644852	-0.003312
0.541000	-0.003622	0.000000	-7.102162	11.740971	-0.003232
0.542000	-0.003721	0.000000	-7.296462	11.854084	-0.003192
0.543000	-0.003830	0.000000	-7.510734	11.933010	-0.003252
0.544000	-0.003869	0.000000	-7.586612	11.959348	-0.003493
0.545000	-0.003813	0.000000	-7.476083	11.875795	-0.003373
0.546000	-0.003714	0.000000	-7.282039	11.749954	-0.003292
0.547000	-0.003656	0.000000	-7.168770	11.643668	-0.003554
0.548000	-0.003678	0.000000	-7.211577	11.534262	-0.003232
0.549000	-0.003751	0.000000	-7.354042	11.482871	-0.003373
0.550000	-0.003801	0.000000	-7.453776	11.558363	-0.003493
0.551000	-0.003770	0.000000	-7.391850	11.650529	-0.003212
0.552000	-0.003677	0.000000	-7.209891	11.697865	-0.003634
0.553000	-0.003577	0.000000	-7.014007	11.677254	-0.003292
0.554000	-0.003546	0.000000	-6.953921	11.664662	-0.003594
0.555000	-0.003583	0.000000	-7.024980	11.631699	-0.003232
0.556000	-0.003647	0.000000	-7.151612	11.572338	-0.003333
0.557000	-0.003656	0.000000	-7.168490	11.539692	-0.003413
0.558000	-0.003598	0.000000	-7.055592	11.491784	-0.003192
0.559000	-0.003496	0.000000	-6.854366	11.414217	-0.003594
0.560000	-0.003416	0.000000	-6.697917	11.350626	-0.003192
0.561000	-0.003419	0.000000	-6.704024	11.275922	-0.003373
0.562000	-0.003483	0.000000	-6.828785	11.203179	-0.003373
0.563000	-0.003548	0.000000	-6.956666	11.182734	-0.003292
0.564000	-0.003566	0.000000	-6.992664	11.260981	-0.003373
0.565000	-0.003524	0.000000	-6.909153	11.404076	-0.003473
0.566000	-0.003466	0.000000	-6.796419	11.500671	-0.003393
0.567000	-0.003450	0.000000	-6.765645	11.545557	-0.003594
0.568000	-0.003514	0.000000	-6.890255	11.596452	-0.003333
0.569000	-0.003611	0.000000	-7.080800	11.613423	-0.003272
0.570000	-0.003670	0.000000	-7.195641	11.582529	-0.003433
0.571000	-0.003641	0.000000	-7.139256	11.572532	-0.003654
0.572000	-0.003559	0.000000	-6.978844	11.650949	-0.003312
0.573000	-0.003483	0.000000	-6.829582	11.738110	-0.003453
0.574000	-0.003478	0.000000	-6.820586	11.831719	-0.003312
0.575000	-0.003546	0.000000	-6.953357	11.883564	-0.003333
0.576000	-0.003628	0.000000	-7.113415	11.878453	-0.003393
0.577000	-0.003650	0.000000	-7.155902	11.848995	-0.003513
0.578000	-0.003608	0.000000	-7.074625	11.873281	-0.003433
0.579000	-0.003517	0.000000	-6.895876	11.927203	-0.003132
0.580000	-0.003454	0.000000	-6.772590	11.952486	-0.003493
0.581000	-0.003466	0.000000	-6.795635	11.934748	-0.003312
0.582000	-0.003541	0.000000	-6.944029	11.898340	-0.003373
0.583000	-0.003604	0.000000	-7.066933	11.782957	-0.003172
0.584000	-0.003594	0.000000	-7.047977	11.587829	-0.003353
0.585000	-0.003523	0.000000	-6.907025	11.481789	-0.003252
0.586000	-0.003447	0.000000	-6.758032	11.475489	-0.003272
0.587000	-0.003439	0.000000	-6.742752	11.511623	-0.003312
0.588000	-0.003509	0.000000	-6.880038	11.611994	-0.003192
0.589000	-0.003605	0.000000	-7.067889	11.683160	-0.003292
0.590000	-0.003654	0.000000	-7.165089	11.694067	-0.003172
0.591000	-0.003617	0.000000	-7.091827	11.642766	-0.003353
0.592000	-0.003528	0.000000	-6.917636	11.599319	-0.003453
0.593000	-0.003445	0.000000	-6.754149	11.598717	-0.003252
0.594000	-0.003444	0.000000	-6.751977	11.588814	-0.003393
0.595000	-0.003522	0.000000	-6.905932	11.560661	-0.003252
0.596000	-0.003625	0.000000	-7.107904	11.482249	-0.003493
0.597000	-0.003664	0.000000	-7.183679	11.437228	-0.003292
0.598000	-0.003613	0.000000	-7.083889	11.439469	-0.003393
0.599000	-0.003513	0.000000	-6.888091	11.430576	-0.003433
0.600000	-0.003452	0.000000	-6.768537	11.483184	-0.003272
0.601000	-0.003476	0.000000	-6.815475	11.486283	-0.003413
0.602000	-0.003564	0.000000	-6.987348	11.445276	-0.003634
0.603000	-0.003638	0.000000	-7.132962	11.401079	-0.003272
0.604000	-0.003639	0.000000	-7.136094	11.471909	-0.003513
0.605000	-0.003563	0.000000	-6.986832	11.572886	-0.003172
0.606000	-0.003477	0.000000	-6.817362	11.669958	-0.003393
0.607000	-0.003471	0.000000	-6.805094	11.789780	-0.003493
0.608000	-0.003543	0.000000	-6.947144	11.897038	-0.003453
0.609000	-0.003635	0.000000	-7.127509	11.932007	-0.003554
0.610000	-0.003678	0.000000	-7.211659	11.956356	-0.003393
0.611000	-0.003628	0.000000	-7.114190	11.910693	-0.003373
0.612000	-0.003526	0.000000	-6.912806	11.794360	-0.003312
0.613000	-0.003439	0.000000	-6.742376	11.655889	-0.003433
0.614000	-0.003440	0.000000	-6.745137	11.547768	-0.003373
0.615000	-0.003518	0.000000	-6.898428	11.543022	-0.003292
0.616000	-0.003608	0.000000	-7.073686	11.546208	-0.003333
0.617000	-0.003635	0.000000	-7.127304	11.454923	-0.003292
0.618000	-0.003588	0.000000	-7.035973	11.347935	-0.003333
0.619000	-0.003509	0.000000	-6.880773	11.196391	-0.003473
0.620000	-0.003473	0.000000	-6.809873	11.044849	-0.003292
0.621000	-0.003513	0.000000	-6.887309	10.984660	-0.003373
0.622000	-0.003606	0.000000	-7.069673	11.025085	-0.003493
0.623000	-0.003665	0.000000	-7.186079	11.162034	-0.003232
0.624000	-0.003673	0.000000	-7.201755	11.385428	-0.003212
0.625000	-0.003611	0.000000	-7.080596	11.583109	-0.003252
0.626000	-0.003542	0.000000	-6.945963	11.742765	-0.003312
0.627000	-0.003536	0.000000	-6.933034	11.783048	-0.003353
0.628000	-0.003605	0.000000	-7.069036	11.705678	-0.003513
0.629000	-0.003696	0.000000	-7.246710	11.650122	-0.003192
0.630000	-0.003741	0.000000	-7.335009	11.619417	-0.003393
0.631000	-0.003697	0.000000	-7.249443	11.616350	-0.003112
0.632000	-0.003624	0.000000	-7.106115	11.693628	-0.003333
0.633000	-0.003565	0.000000	-6.989850	11.774154	-0.003333
0.634000	-0.003580	0.000000	-7.019685	11.757529	-0.003533
0.635000	-0.003655	0.000000	-7.166437	11.670056	-0.003413
0.636000	-0.003729	0.000000	-7.311779	11.527125	-0.003393
0.637000	-0.003731	0.000000	-7.316233	11.405623	-0.003373
0.638000	-0.003666	0.000000	-7.187938	11.376215	-0.003513
0.639000	-0.003561	0.000000	-6.981997	11.328956	-0.003393
0.640000	-0.003505	0.000000	-6.872320	11.315752	-0.003433
0.641000	-0.003544	0.000000	-6.949086	11.430328	-0.003312
0.642000	-0.003636	0.000000	-7.128772	11.577286	-0.003333
0.643000	-0.003689	0.000000	-7.233870	11.745378	-0.003152
0.644000	-0.003670	0.000000	-7.196706	11.933271	-0.003353
0.645000	-0.003582	0.000000	-7.023027	12.039423	-0.003252
0.646000	-0.003510	0.000000	-6.883186	12.006918	-0.003272
0.647000	-0.003518	0.000000	-6.897195	11.871568	-0.003292
0.648000	-0.003599	0.000000	-7.056991	11.770333	-0.003393
0.649000	-0.003678	0.000000	-7.211635	11.773101	-0.003473
0.650000	-0.003706	0.000000	-7.265703	11.942760	-0.003232
0.651000	-0.003641	0.000000	-7.139418	12.255555	-0.003413
0.652000	-0.003534	0.000000	-6.929234	12.635561	-0.003333
0.653000	-0.003459	0.000000	-6.782441	13.229432	-0.003513
0.654000	-0.003473	0.000000	-6.809675	14.110650	-0.003413
0.655000	-0.003543	0.000000	-6.947797	15.220880	-0.003373
0.656000	-0.003615	0.000000	-7.088777	16.543275	-0.003373
0.657000	-0.003611	0.000000	-7.080544	18.043368	-0.003212
0.658000	-0.003545	0.000000	-6.951149	19.905380	-0.003393
0.659000	-0.003444	0.000000	-6.753637	22.158174	-0.003393
0.660000	-0.003412	0.000000	-6.690863	24.829194	-0.003212
0.661000	-0.003466	0.000000	-6.796530	27.878102	-0.003252
0.662000	-0.003567	0.000000	-6.993540	31.240434	-0.003353
0.663000	-0.003614	0.000000	-7.086047	34.875502	-0.003192
0.664000	-0.003582	0.000000	-7.023683	38.791718	-0.003312
0.665000	-0.003486	0.000000	-6.835652	42.975762	-0.003433
0.666000	-0.003401	0.000000	-6.667678	47.404705	-0.003333
0.667000	-0.003393	0.000000	-6.653441	52.065285	-0.003453
0.668000	-0.003468	0.000000	-6.799861	56.879601	-0.003272
0.669000	-0.003542	0.000000	-6.945398	61.720146	-0.003373
0.670000	-0.003541	0.000000	-6.943337	66.510919	-0.003373
0.671000	-0.003461	0.000000	-6.785861	71.347348	-0.003312
0.672000	-0.003344	0.000000	-6.556272	76.325199	-0.003433
0.673000	-0.003281	0.000000	-6.433386	81.454504	-0.003272
0.674000	-0.003304	0.000000	-6.477820	86.652559	-0.003373
0.675000	-0.003396	0.000000	-6.658991	91.938617	-0.003252
