Repository: Andrew-Ritchie/Web-Based-Dashboard-for-Nanoindentation-Experiments

# Web-Based Dashboard for Nanoindentation Experiments
Development of an online user-oriented dashboard. Allowing users to store, share and analyse results from nanoindentation experiments using atomic force microscopes.

### Access 
The application is currently deployed at http://euandrewritchie.eu.pythonanywhere.com/, please access it through Google Chrome as you may experience rendering problems on other browsers.

### Documentation
To inspect the supporting documentation please download the "Documentation" folder and open "html/modules.html". This contains details on each function developed within the codebase supporting any future work.

File: accessing_data/data/matrix_scan01/2NapFF 16mgmL GdL S-1 X-7 Y-6 I-1.txt (part 1 of 10)
Date	27/02/2020	Time	10:55	Status	OK
2NapFF 16mgmL GdL
Scan (#)	1	X (#)	7	Y (#)	6	Indentation (#)	1
X-position (um)	63.973
Y-position (um)	45.011
Z-position (um)	72.800
Z surface (um)	72.800
Piezo position (nm) (Measured)	-0.3

k (N/m)	0.510

Tip radius (um)	10.000
Calibration factor	0.916
Wavelength (nm)	1530.0
Auto find surface	ON
dX before scan (um)	0.000

Piezo position setpoint at start (nm)	2.0

Piezo Indentation Sweep Settings (Relative to piezo position setpoint at start):
D[Z1] (nm)	0.000	t[1] (s)	0.500
D[Z2] (nm)	10000.000	t[2] (s)	2.000
D[Z3] (nm)	10000.000	t[3] (s)	1.000
D[Z4] (nm)	0.000	t[4] (s)	2.000
D[Z5] (nm)	0.000	t[5] (s)	0.500

P[max] (uN)	0.590
D[max] (nm)	0.000
D[final] (nm)	0.000
D[max-final] (nm)	0.000
Slope (N/m)	0.000
E[eff] (Pa)	139581.125
E[v=0.50] (Pa)	104685.843

Time (s)	Load (uN)	Indentation (nm)	Cantilever (nm)	Piezo (nm)	Auxiliary
0.000000	-0.000027	0.000000	-0.053156	-166.633365	-0.003393
0.001000	-0.000189	0.000000	-0.371402	-157.740428	-0.003232
0.002000	-0.000513	0.000000	-1.006432	-142.792988	-0.003413
0.003000	-0.000978	0.000000	-1.918221	-124.435658	-0.003292
0.004000	-0.001524	0.000000	-2.988060	-104.644798	-0.003252
0.005000	-0.002060	0.000000	-4.038276	-84.926918	-0.003554
0.006000	-0.002496	0.000000	-4.894527	-66.387788	-0.003554
0.007000	-0.002811	0.000000	-5.512738	-49.646866	-0.003574
0.008000	-0.003056	0.000000	-5.991304	-34.942948	-0.003493
0.009000	-0.003299	0.000000	-6.468914	-22.449364	-0.003333
0.010000	-0.003572	0.000000	-7.003531	-12.182833	-0.003373
0.011000	-0.003843	0.000000	-7.535962	-3.951274	-0.003513
0.012000	-0.004045	0.000000	-7.931570	2.432283	-0.003373
0.013000	-0.004142	0.000000	-8.120917	7.224741	-0.003513
0.014000	-0.004148	0.000000	-8.134197	10.608615	-0.003373
0.015000	-0.004137	0.000000	-8.111183	12.835191	-0.003393
0.016000	-0.004163	0.000000	-8.163618	14.158058	-0.003312
0.017000	-0.004252	0.000000	-8.336294	14.726328	-0.003453
0.018000	-0.004343	0.000000	-8.515717	14.682190	-0.003312
0.019000	-0.004368	0.000000	-8.565218	14.178585	-0.003554
0.020000	-0.004300	0.000000	-8.430907	13.334999	-0.003453
0.021000	-0.004189	0.000000	-8.213660	12.368818	-0.003312
0.022000	-0.004095	0.000000	-8.029451	11.393470	-0.003453
0.023000	-0.004080	0.000000	-7.999431	10.494469	-0.003393
0.024000	-0.004120	0.000000	-8.077656	9.733203	-0.003292
0.025000	-0.004162	0.000000	-8.160354	9.078415	-0.003272
0.026000	-0.004140	0.000000	-8.116844	8.484972	-0.003353
0.027000	-0.004045	0.000000	-7.931064	7.986308	-0.003393
0.028000	-0.003942	0.000000	-7.728983	7.540251	-0.003312
0.029000	-0.003908	0.000000	-7.661945	7.119521	-0.003292
0.030000	-0.003950	0.000000	-7.744506	6.773569	-0.003252
0.031000	-0.004029	0.000000	-7.900044	6.515573	-0.003393
0.032000	-0.004070	0.000000	-7.981277	6.367317	-0.003413
0.033000	-0.004050	0.000000	-7.941988	6.351335	-0.003292
0.034000	-0.003980	0.000000	-7.804578	6.356065	-0.003272
0.035000	-0.003927	0.000000	-7.699138	6.388690	-0.003473
0.036000	-0.003939	0.000000	-7.722707	6.438463	-0.003333
0.037000	-0.004016	0.000000	-7.874317	6.425600	-0.003312
0.038000	-0.004084	0.000000	-8.007955	6.264781	-0.003473
0.039000	-0.004107	0.000000	-8.052276	6.092342	-0.003192
0.040000	-0.004058	0.000000	-7.957191	5.895798	-0.003574
0.041000	-0.003974	0.000000	-7.792611	5.780970	-0.003473
0.042000	-0.003926	0.000000	-7.697437	5.757231	-0.003212
0.043000	-0.003954	0.000000	-7.752511	5.797842	-0.003272
0.044000	-0.004021	0.000000	-7.884614	5.832847	-0.003373
0.045000	-0.004081	0.000000	-8.002707	5.905028	-0.003333
0.046000	-0.004078	0.000000	-7.995895	6.037798	-0.003353
0.047000	-0.004019	0.000000	-7.881186	6.220572	-0.003393
0.048000	-0.003941	0.000000	-7.727086	6.386815	-0.003473
0.049000	-0.003913	0.000000	-7.673088	6.562150	-0.003413
0.050000	-0.003960	0.000000	-7.764351	6.679838	-0.003373
0.051000	-0.004038	0.000000	-7.918153	6.727895	-0.003533
0.052000	-0.004073	0.000000	-7.985647	6.842488	-0.003493
0.053000	-0.004047	0.000000	-7.936055	6.991241	-0.003433
0.054000	-0.003968	0.000000	-7.780207	7.113915	-0.003433
0.055000	-0.003907	0.000000	-7.660295	7.187375	-0.003373
0.056000	-0.003922	0.000000	-7.689521	7.178631	-0.003533
0.057000	-0.003994	0.000000	-7.830685	7.165488	-0.003554
0.058000	-0.004061	0.000000	-7.962372	7.177672	-0.003373
0.059000	-0.004090	0.000000	-8.019532	7.149277	-0.003473
0.060000	-0.004042	0.000000	-7.926320	7.093309	-0.003292
0.061000	-0.003967	0.000000	-7.777520	7.082885	-0.003373
0.062000	-0.003924	0.000000	-7.693653	7.076833	-0.003433
0.063000	-0.003952	0.000000	-7.749141	7.108254	-0.003433
0.064000	-0.004024	0.000000	-7.890058	7.095051	-0.003353
0.065000	-0.004093	0.000000	-8.025184	7.037241	-0.003433
0.066000	-0.004090	0.000000	-8.020313	6.976079	-0.003493
0.067000	-0.004027	0.000000	-7.896149	6.900659	-0.003373
0.068000	-0.003949	0.000000	-7.742301	6.752196	-0.003353
0.069000	-0.003925	0.000000	-7.696878	6.643534	-0.003312
0.070000	-0.003980	0.000000	-7.803598	6.584200	-0.003252
0.071000	-0.004064	0.000000	-7.968597	6.540227	-0.003473
0.072000	-0.004108	0.000000	-8.053945	6.567463	-0.003333
0.073000	-0.004091	0.000000	-8.021799	6.636630	-0.003533
0.074000	-0.004017	0.000000	-7.876895	6.763519	-0.003393
0.075000	-0.003967	0.000000	-7.777607	6.879033	-0.003353
0.076000	-0.003986	0.000000	-7.816060	6.920747	-0.003272
0.077000	-0.004066	0.000000	-7.972933	6.896909	-0.003232
0.078000	-0.004144	0.000000	-8.124768	6.831621	-0.003333
0.079000	-0.004164	0.000000	-8.165537	6.715552	-0.003413
0.080000	-0.004116	0.000000	-8.071482	6.507466	-0.003574
0.081000	-0.004037	0.000000	-7.915594	6.224914	-0.003333
0.082000	-0.004004	0.000000	-7.850126	5.829710	-0.003272
0.083000	-0.004043	0.000000	-7.928234	5.426537	-0.003292
0.084000	-0.004128	0.000000	-8.094921	5.114426	-0.003373
0.085000	-0.004202	0.000000	-8.238577	4.885193	-0.003312
0.086000	-0.004216	0.000000	-8.267291	4.745579	-0.003473
0.087000	-0.004163	0.000000	-8.163290	4.642426	-0.003252
0.088000	-0.004103	0.000000	-8.044237	4.571769	-0.003473
0.089000	-0.004090	0.000000	-8.020368	4.519072	-0.003393
0.090000	-0.004145	0.000000	-8.126944	4.478775	-0.003413
0.091000	-0.004223	0.000000	-8.279646	4.393988	-0.003353
0.092000	-0.004258	0.000000	-8.348535	4.338281	-0.003353
0.093000	-0.004225	0.000000	-8.283766	4.358706	-0.003473
0.094000	-0.004152	0.000000	-8.140821	4.413511	-0.003312
0.095000	-0.004102	0.000000	-8.042375	4.469345	-0.003312
0.096000	-0.004123	0.000000	-8.083352	4.461143	-0.003333
0.097000	-0.004198	0.000000	-8.231529	4.456880	-0.003312
0.098000	-0.004266	0.000000	-8.363896	4.430976	-0.003353
0.099000	-0.004277	0.000000	-8.385788	4.329928	-0.003353
0.100000	-0.004223	0.000000	-8.281134	4.249536	-0.003453
0.101000	-0.004153	0.000000	-8.143004	4.296020	-0.003312
0.102000	-0.004127	0.000000	-8.092479	4.412608	-0.003272
0.103000	-0.004169	0.000000	-8.174540	4.495242	-0.003192
0.104000	-0.004245	0.000000	-8.324108	4.580273	-0.003554
0.105000	-0.004308	0.000000	-8.446895	4.618767	-0.003312
0.106000	-0.004298	0.000000	-8.427922	4.557847	-0.003292
0.107000	-0.004223	0.000000	-8.280688	4.426287	-0.003574
0.108000	-0.004131	0.000000	-8.099035	4.282789	-0.003453
0.109000	-0.004099	0.000000	-8.036689	4.154799	-0.003453
0.110000	-0.004131	0.000000	-8.100572	4.078712	-0.003493
0.111000	-0.004193	0.000000	-8.222145	4.069410	-0.003473
0.112000	-0.004229	0.000000	-8.292600	4.188254	-0.003433
0.113000	-0.004193	0.000000	-8.220713	4.283961	-0.003574
0.114000	-0.004106	0.000000	-8.050066	4.358122	-0.003513
0.115000	-0.004048	0.000000	-7.937028	4.421428	-0.003433
0.116000	-0.004070	0.000000	-7.979815	4.536678	-0.003473
0.117000	-0.004156	0.000000	-8.149819	4.698414	-0.003312
0.118000	-0.004227	0.000000	-8.288883	4.778700	-0.003533
0.119000	-0.004235	0.000000	-8.303240	4.811995	-0.003473
0.120000	-0.004163	0.000000	-8.162783	4.820184	-0.003413
0.121000	-0.004074	0.000000	-7.989075	4.767094	-0.003172
0.122000	-0.004039	0.000000	-7.919907	4.711124	-0.003232
0.123000	-0.004084	0.000000	-8.007173	4.662409	-0.003433
0.124000	-0.004166	0.000000	-8.168241	4.515881	-0.003272
0.125000	-0.004231	0.000000	-8.296339	4.340316	-0.003393
0.126000	-0.004230	0.000000	-8.293206	4.260569	-0.003172
0.127000	-0.004173	0.000000	-8.181896	4.307619	-0.003333
0.128000	-0.004107	0.000000	-8.053513	4.325479	-0.003533
0.129000	-0.004104	0.000000	-8.046817	4.292001	-0.003353
0.130000	-0.004155	0.000000	-8.146709	4.232915	-0.003493
0.131000	-0.004214	0.000000	-8.262607	4.182846	-0.003533
0.132000	-0.004215	0.000000	-8.264205	4.289586	-0.003453
0.133000	-0.004148	0.000000	-8.133836	4.631639	-0.003413
0.134000	-0.004043	0.000000	-7.928413	5.117253	-0.003292
0.135000	-0.003980	0.000000	-7.804759	5.558633	-0.003393
0.136000	-0.004004	0.000000	-7.851861	5.939396	-0.003353
0.137000	-0.004088	0.000000	-8.014842	6.293429	-0.003493
0.138000	-0.004151	0.000000	-8.139342	6.527196	-0.003393
0.139000	-0.004131	0.000000	-8.100355	6.690460	-0.003513
0.140000	-0.004043	0.000000	-7.926550	6.827129	-0.003453
0.141000	-0.003934	0.000000	-7.713028	7.025277	-0.003413
0.142000	-0.003892	0.000000	-7.630708	7.310080	-0.003393
0.143000	-0.003937	0.000000	-7.719935	7.551751	-0.003554
0.144000	-0.004014	0.000000	-7.870418	7.731351	-0.003312
0.145000	-0.004065	0.000000	-7.970756	7.876611	-0.003554
0.146000	-0.004042	0.000000	-7.926049	8.041936	-0.003413
0.147000	-0.003970	0.000000	-7.783996	8.129046	-0.003453
0.148000	-0.003896	0.000000	-7.638488	8.129470	-0.003333
0.149000	-0.003895	0.000000	-7.637293	8.123181	-0.003373
0.150000	-0.003954	0.000000	-7.752287	8.079177	-0.003513
0.151000	-0.004034	0.000000	-7.910615	8.059994	-0.003373
0.152000	-0.004068	0.000000	-7.976662	8.016034	-0.003453
0.153000	-0.004019	0.000000	-7.880220	7.994745	-0.003393
0.154000	-0.003926	0.000000	-7.697490	8.004249	-0.003172
0.155000	-0.003874	0.000000	-7.596893	8.033816	-0.003292
0.156000	-0.003899	0.000000	-7.644543	7.955523	-0.003513
0.157000	-0.003981	0.000000	-7.805764	7.826333	-0.003292
0.158000	-0.004048	0.000000	-7.936566	7.726330	-0.003453
0.159000	-0.004046	0.000000	-7.933408	7.674452	-0.003373
0.160000	-0.003968	0.000000	-7.780549	7.660709	-0.003312
0.161000	-0.003869	0.000000	-7.587048	7.712522	-0.003333
0.162000	-0.003838	0.000000	-7.524715	7.827187	-0.003172
0.163000	-0.003892	0.000000	-7.630814	7.934196	-0.003533
0.164000	-0.003985	0.000000	-7.812889	7.975517	-0.003312
0.165000	-0.004047	0.000000	-7.936200	7.968923	-0.003212
0.166000	-0.004029	0.000000	-7.900533	7.910091	-0.003252
0.167000	-0.003943	0.000000	-7.730647	7.812725	-0.003413
0.168000	-0.003866	0.000000	-7.580302	7.755868	-0.003433
0.169000	-0.003863	0.000000	-7.573691	7.673864	-0.003252
0.170000	-0.003940	0.000000	-7.724817	7.556363	-0.003413
0.171000	-0.004029	0.000000	-7.900605	7.502322	-0.003333
0.172000	-0.004068	0.000000	-7.976459	7.585911	-0.003453
0.173000	-0.004029	0.000000	-7.899271	7.714750	-0.003353
0.174000	-0.003954	0.000000	-7.752679	7.849455	-0.003433
0.175000	-0.003910	0.000000	-7.666389	7.946952	-0.003433
0.176000	-0.003950	0.000000	-7.745781	8.091603	-0.003533
0.177000	-0.004038	0.000000	-7.917227	8.208194	-0.003292
0.178000	-0.004110	0.000000	-8.058966	8.208513	-0.003353
0.179000	-0.004101	0.000000	-8.042113	8.111211	-0.003433
0.180000	-0.004027	0.000000	-7.895617	8.010961	-0.003513
0.181000	-0.003931	0.000000	-7.707468	7.926922	-0.003212
0.182000	-0.003898	0.000000	-7.644047	7.890040	-0.003312
0.183000	-0.003949	0.000000	-7.743422	7.847153	-0.003312
0.184000	-0.004044	0.000000	-7.929987	7.799736	-0.003554
0.185000	-0.004113	0.000000	-8.064559	7.839844	-0.003333
0.186000	-0.004099	0.000000	-8.036360	7.905152	-0.003513
0.187000	-0.004019	0.000000	-7.879732	7.929393	-0.003393
0.188000	-0.003934	0.000000	-7.714465	7.927828	-0.003393
0.189000	-0.003914	0.000000	-7.675213	7.943579	-0.003333
0.190000	-0.003966	0.000000	-7.776343	7.878800	-0.003373
0.191000	-0.004037	0.000000	-7.915738	7.796672	-0.003252
0.192000	-0.004056	0.000000	-7.952495	7.763279	-0.003393
0.193000	-0.004005	0.000000	-7.853194	7.761986	-0.003413
0.194000	-0.003924	0.000000	-7.694415	7.860479	-0.003554
0.195000	-0.003880	0.000000	-7.607398	7.913915	-0.003433
0.196000	-0.003911	0.000000	-7.668054	7.823526	-0.003433
0.197000	-0.003988	0.000000	-7.819131	7.765715	-0.003373
0.198000	-0.004043	0.000000	-7.928188	7.798338	-0.003554
0.199000	-0.004040	0.000000	-7.920873	7.850523	-0.003292
0.200000	-0.003970	0.000000	-7.783562	7.804786	-0.003493
0.201000	-0.003887	0.000000	-7.620628	7.764989	-0.003453
0.202000	-0.003864	0.000000	-7.575663	7.803274	-0.003453
0.203000	-0.003917	0.000000	-7.679831	7.843712	-0.003433
0.204000	-0.003999	0.000000	-7.840866	7.878550	-0.003453
0.205000	-0.004058	0.000000	-7.956169	7.868896	-0.003272
0.206000	-0.004042	0.000000	-7.925276	7.811351	-0.003453
0.207000	-0.003969	0.000000	-7.782659	7.791077	-0.003433
0.208000	-0.003899	0.000000	-7.645381	7.768221	-0.003333
0.209000	-0.003899	0.000000	-7.644830	7.673528	-0.003433
0.210000	-0.003965	0.000000	-7.774600	7.611307	-0.003554
0.211000	-0.004051	0.000000	-7.942211	7.607441	-0.003272
0.212000	-0.004084	0.000000	-8.007627	7.680203	-0.003353
0.213000	-0.004034	0.000000	-7.909265	7.711502	-0.003453
0.214000	-0.003957	0.000000	-7.758924	7.812737	-0.003473
0.215000	-0.003915	0.000000	-7.675813	7.883593	-0.003393
0.216000	-0.003949	0.000000	-7.743412	7.816950	-0.003393
0.217000	-0.004029	0.000000	-7.899573	7.652249	-0.003533
0.218000	-0.004073	0.000000	-7.986506	7.545251	-0.003413
0.219000	-0.004058	0.000000	-7.957557	7.466666	-0.003292
0.220000	-0.003997	0.000000	-7.837569	7.455807	-0.003393
0.221000	-0.003921	0.000000	-7.687301	7.447090	-0.003353
0.222000	-0.003897	0.000000	-7.640327	7.512192	-0.003433
0.223000	-0.003965	0.000000	-7.775347	7.666880	-0.003232
0.224000	-0.004060	0.000000	-7.961173	7.782890	-0.003574
0.225000	-0.004121	0.000000	-8.080247	7.807108	-0.003393
0.226000	-0.004121	0.000000	-8.080296	7.727627	-0.003393
0.227000	-0.004052	0.000000	-7.945669	7.621270	-0.003413
0.228000	-0.003977	0.000000	-7.797159	7.605082	-0.003473
0.229000	-0.003986	0.000000	-7.815457	7.723913	-0.003533
0.230000	-0.004053	0.000000	-7.947600	7.866257	-0.003192
0.231000	-0.004122	0.000000	-8.082771	7.925155	-0.003353
0.232000	-0.004137	0.000000	-8.112718	7.954468	-0.003473
0.233000	-0.004081	0.000000	-8.001490	8.013366	-0.003413
0.234000	-0.003981	0.000000	-7.806489	8.058991	-0.003453
0.235000	-0.003936	0.000000	-7.718585	8.038308	-0.003413
0.236000	-0.003966	0.000000	-7.777381	7.900794	-0.003493
0.237000	-0.004048	0.000000	-7.936828	7.752646	-0.003212
0.238000	-0.004111	0.000000	-8.061704	7.639216	-0.003333
0.239000	-0.004094	0.000000	-8.028177	7.552355	-0.003594
0.240000	-0.004010	0.000000	-7.862197	7.541092	-0.003393
0.241000	-0.003929	0.000000	-7.703150	7.629560	-0.003634
0.242000	-0.003909	0.000000	-7.665280	7.829104	-0.003373
0.243000	-0.003958	0.000000	-7.760874	8.010116	-0.003433
0.244000	-0.004041	0.000000	-7.923171	8.049050	-0.003433
0.245000	-0.004089	0.000000	-8.018596	8.057353	-0.003312
0.246000	-0.004057	0.000000	-7.954822	7.898989	-0.003453
0.247000	-0.003972	0.000000	-7.789048	7.685320	-0.003272
0.248000	-0.003905	0.000000	-7.657609	7.608328	-0.003353
0.249000	-0.003917	0.000000	-7.679956	7.733735	-0.003292
0.250000	-0.004002	0.000000	-7.847298	7.874657	-0.003433
0.251000	-0.004089	0.000000	-8.016827	7.970718	-0.003353
0.252000	-0.004110	0.000000	-8.058807	8.067049	-0.003413
0.253000	-0.004065	0.000000	-7.969655	8.204276	-0.003333
0.254000	-0.003981	0.000000	-7.805195	8.232872	-0.003393
0.255000	-0.003944	0.000000	-7.732873	8.176672	-0.003614
0.256000	-0.003981	0.000000	-7.806224	8.152000	-0.003473
0.257000	-0.004074	0.000000	-7.987285	8.184151	-0.003312
0.258000	-0.004141	0.000000	-8.120325	8.178184	-0.003232
0.259000	-0.004131	0.000000	-8.100497	8.093011	-0.003413
0.260000	-0.004048	0.000000	-7.937736	7.911148	-0.003272
0.261000	-0.003958	0.000000	-7.761743	7.734522	-0.003393
0.262000	-0.003925	0.000000	-7.696772	7.671199	-0.003353
0.263000	-0.003978	0.000000	-7.799908	7.661103	-0.003473
0.264000	-0.004053	0.000000	-7.947418	7.682661	-0.003533
0.265000	-0.004097	0.000000	-8.032832	7.685854	-0.003252
0.266000	-0.004069	0.000000	-7.978787	7.589745	-0.003353
0.267000	-0.003989	0.000000	-7.821984	7.461092	-0.003292
0.268000	-0.003920	0.000000	-7.685945	7.402546	-0.003232
0.269000	-0.003927	0.000000	-7.700623	7.427080	-0.003232
0.270000	-0.004004	0.000000	-7.850989	7.490820	-0.003614
0.271000	-0.004077	0.000000	-7.994299	7.590857	-0.003493
0.272000	-0.004078	0.000000	-7.996233	7.742407	-0.003393
0.273000	-0.004011	0.000000	-7.864879	7.889195	-0.003232
0.274000	-0.003915	0.000000	-7.676233	8.018695	-0.003453
0.275000	-0.003865	0.000000	-7.578029	8.061683	-0.003513
0.276000	-0.003885	0.000000	-7.617864	8.074020	-0.003453
0.277000	-0.003958	0.000000	-7.761272	8.061318	-0.003252
0.278000	-0.004003	0.000000	-7.849564	8.017080	-0.003272
0.279000	-0.003986	0.000000	-7.816028	7.898416	-0.003453
0.280000	-0.003917	0.000000	-7.680978	7.776346	-0.003333
0.281000	-0.003854	0.000000	-7.556857	7.773674	-0.003212
0.282000	-0.003848	0.000000	-7.544264	7.895785	-0.003232
0.283000	-0.003898	0.000000	-7.642678	7.990455	-0.003433
0.284000	-0.003975	0.000000	-7.794574	8.072195	-0.003373
0.285000	-0.004019	0.000000	-7.881041	8.059244	-0.003473
0.286000	-0.003997	0.000000	-7.837672	7.917999	-0.003353
0.287000	-0.003922	0.000000	-7.690820	7.772977	-0.003554
0.288000	-0.003862	0.000000	-7.572418	7.731063	-0.003312
0.289000	-0.003872	0.000000	-7.592677	7.737253	-0.003393
0.290000	-0.003936	0.000000	-7.718301	7.709154	-0.003333
0.291000	-0.004005	0.000000	-7.852036	7.687676	-0.003413
0.292000	-0.004013	0.000000	-7.869493	7.728256	-0.003333
0.293000	-0.003967	0.000000	-7.778759	7.847944	-0.003373
0.294000	-0.003885	0.000000	-7.617885	7.895220	-0.003453
0.295000	-0.003847	0.000000	-7.542535	7.878540	-0.003453
0.296000	-0.003882	0.000000	-7.611011	7.836707	-0.003292
0.297000	-0.003961	0.000000	-7.766339	7.899515	-0.003353
0.298000	-0.003997	0.000000	-7.837664	7.953674	-0.003574
0.299000	-0.003960	0.000000	-7.764448	7.955284	-0.003333
0.300000	-0.003874	0.000000	-7.596282	7.961037	-0.003292
0.301000	-0.003799	0.000000	-7.449295	7.945985	-0.003413
0.302000	-0.003776	0.000000	-7.404503	7.900613	-0.003433
0.303000	-0.003831	0.000000	-7.512356	7.858080	-0.003373
0.304000	-0.003894	0.000000	-7.634742	7.800467	-0.003393
0.305000	-0.003924	0.000000	-7.694434	7.681978	-0.003312
0.306000	-0.003884	0.000000	-7.616271	7.566274	-0.003292
0.307000	-0.003805	0.000000	-7.459907	7.491347	-0.003393
0.308000	-0.003750	0.000000	-7.353541	7.481846	-0.003353
0.309000	-0.003778	0.000000	-7.407324	7.511776	-0.003333
0.310000	-0.003850	0.000000	-7.549013	7.549537	-0.003473
0.311000	-0.003924	0.000000	-7.694381	7.663946	-0.003353
0.312000	-0.003941	0.000000	-7.727234	7.767855	-0.003232
0.313000	-0.003899	0.000000	-7.644828	7.774004	-0.003292
0.314000	-0.003838	0.000000	-7.524706	7.729491	-0.003333
0.315000	-0.003836	0.000000	-7.521741	7.729001	-0.003473
0.316000	-0.003897	0.000000	-7.640969	7.841922	-0.003554
0.317000	-0.003987	0.000000	-7.817402	7.997928	-0.003212
0.318000	-0.004030	0.000000	-7.901909	8.075513	-0.003413
0.319000	-0.004010	0.000000	-7.863076	8.062922	-0.003413
0.320000	-0.003936	0.000000	-7.718017	8.011857	-0.003453
0.321000	-0.003886	0.000000	-7.619769	7.985973	-0.003252
0.322000	-0.003887	0.000000	-7.621527	7.983789	-0.003333
0.323000	-0.003944	0.000000	-7.733784	8.055229	-0.003393
0.324000	-0.003995	0.000000	-7.834058	8.155207	-0.003433
0.325000	-0.004018	0.000000	-7.879108	8.170197	-0.003413
0.326000	-0.003963	0.000000	-7.770517	8.092922	-0.003433
0.327000	-0.003879	0.000000	-7.606127	7.929991	-0.003533
0.328000	-0.003807	0.000000	-7.465117	7.809367	-0.003353
0.329000	-0.003823	0.000000	-7.495170	7.772068	-0.003533
0.330000	-0.003880	0.000000	-7.608118	7.788122	-0.003353
0.331000	-0.003938	0.000000	-7.720984	7.846843	-0.003393
0.332000	-0.003931	0.000000	-7.707367	7.884377	-0.003433
0.333000	-0.003890	0.000000	-7.626939	7.911313	-0.003333
0.334000	-0.003819	0.000000	-7.489193	7.946693	-0.003353
0.335000	-0.003811	0.000000	-7.471989	7.984518	-0.003413
0.336000	-0.003858	0.000000	-7.563836	8.016320	-0.003513
0.337000	-0.003939	0.000000	-7.723603	8.010712	-0.003373
0.338000	-0.003982	0.000000	-7.807062	7.899815	-0.003312
0.339000	-0.003970	0.000000	-7.783907	7.755841	-0.003453
0.340000	-0.003898	0.000000	-7.643396	7.724795	-0.003393
0.341000	-0.003845	0.000000	-7.539122	7.790516	-0.003413
0.342000	-0.003857	0.000000	-7.562439	7.941529	-0.003533
0.343000	-0.003927	0.000000	-7.700714	8.076654	-0.003393
0.344000	-0.004003	0.000000	-7.848830	8.077761	-0.003453
0.345000	-0.004039	0.000000	-7.919752	8.004607	-0.003694
0.346000	-0.003998	0.000000	-7.838522	7.906879	-0.003333
0.347000	-0.003924	0.000000	-7.693582	7.837143	-0.003312
0.348000	-0.003881	0.000000	-7.609356	7.812440	-0.003393
0.349000	-0.003912	0.000000	-7.671308	7.895736	-0.003333
0.350000	-0.003997	0.000000	-7.837543	8.035224	-0.003393
0.351000	-0.004057	0.000000	-7.954240	8.098517	-0.003493
0.352000	-0.004047	0.000000	-7.935618	8.086050	-0.003473
0.353000	-0.003970	0.000000	-7.783632	8.067827	-0.003654
0.354000	-0.003877	0.000000	-7.601025	8.077419	-0.003413
0.355000	-0.003840	0.000000	-7.530264	8.097257	-0.003413
0.356000	-0.003885	0.000000	-7.618232	8.059396	-0.003433
0.357000	-0.003949	0.000000	-7.742248	8.020625	-0.003333
0.358000	-0.003975	0.000000	-7.793732	7.978563	-0.003292
0.359000	-0.003932	0.000000	-7.710335	7.871369	-0.003453
0.360000	-0.003844	0.000000	-7.537202	7.774724	-0.003413
0.361000	-0.003778	0.000000	-7.407213	7.730723	-0.003453
0.362000	-0.003777	0.000000	-7.406723	7.687405	-0.003172
0.363000	-0.003853	0.000000	-7.554857	7.648537	-0.003373
0.364000	-0.003947	0.000000	-7.740176	7.620305	-0.003513
0.365000	-0.003994	0.000000	-7.830608	7.564308	-0.003292
0.366000	-0.003956	0.000000	-7.756201	7.497818	-0.003232
0.367000	-0.003888	0.000000	-7.623045	7.441954	-0.003413
0.368000	-0.003852	0.000000	-7.553052	7.472467	-0.003172
0.369000	-0.003891	0.000000	-7.629355	7.574860	-0.003312
0.370000	-0.003977	0.000000	-7.798584	7.682896	-0.003272
0.371000	-0.004043	0.000000	-7.927116	7.722473	-0.003413
0.372000	-0.004045	0.000000	-7.931998	7.717834	-0.003333
0.373000	-0.003978	0.000000	-7.799315	7.744707	-0.003353
0.374000	-0.003897	0.000000	-7.641601	7.806281	-0.003353
0.375000	-0.003885	0.000000	-7.616757	7.861155	-0.003333
0.376000	-0.003935	0.000000	-7.715982	7.816764	-0.003333
0.377000	-0.004011	0.000000	-7.863821	7.843311	-0.003292
0.378000	-0.004047	0.000000	-7.934815	7.910831	-0.003413
0.379000	-0.004016	0.000000	-7.874335	7.909030	-0.003373
0.380000	-0.003931	0.000000	-7.707719	7.807749	-0.003353
0.381000	-0.003858	0.000000	-7.564673	7.707465	-0.003292
0.382000	-0.003848	0.000000	-7.545985	7.688749	-0.003413
0.383000	-0.003900	0.000000	-7.647704	7.736523	-0.003393
0.384000	-0.003966	0.000000	-7.777130	7.769356	-0.003433
0.385000	-0.003988	0.000000	-7.819946	7.760368	-0.003413
0.386000	-0.003939	0.000000	-7.724059	7.723967	-0.003333
0.387000	-0.003857	0.000000	-7.563034	7.756412	-0.003413
0.388000	-0.003810	0.000000	-7.469898	7.839539	-0.003533
0.389000	-0.003851	0.000000	-7.551358	7.932288	-0.003533
0.390000	-0.003928	0.000000	-7.701079	7.995752	-0.003353
0.391000	-0.003998	0.000000	-7.838868	8.010940	-0.003533
0.392000	-0.003988	0.000000	-7.820534	8.030554	-0.003312
0.393000	-0.003914	0.000000	-7.674233	7.988407	-0.003312
0.394000	-0.003820	0.000000	-7.490009	7.903786	-0.003513
0.395000	-0.003801	0.000000	-7.452534	7.858029	-0.003453
0.396000	-0.003837	0.000000	-7.522667	7.789282	-0.003533
0.397000	-0.003899	0.000000	-7.645949	7.696930	-0.003453
0.398000	-0.003923	0.000000	-7.691788	7.655598	-0.003333
0.399000	-0.003880	0.000000	-7.608065	7.713139	-0.003413
0.400000	-0.003798	0.000000	-7.446324	7.781065	-0.003373
0.401000	-0.003745	0.000000	-7.343808	7.860614	-0.003353
0.402000	-0.003755	0.000000	-7.363475	7.942739	-0.003272
0.403000	-0.003830	0.000000	-7.509792	7.919182	-0.003312
0.404000	-0.003904	0.000000	-7.654498	7.823323	-0.003453
0.405000	-0.003924	0.000000	-7.693280	7.766740	-0.003393
0.406000	-0.003880	0.000000	-7.608648	7.739912	-0.003513
0.407000	-0.003805	0.000000	-7.460745	7.722394	-0.003554
0.408000	-0.003757	0.000000	-7.367435	7.730322	-0.003353
0.409000	-0.003797	0.000000	-7.445368	7.778825	-0.003373
0.410000	-0.003876	0.000000	-7.600028	7.889503	-0.003353
0.411000	-0.003929	0.000000	-7.703151	8.008106	-0.003533
0.412000	-0.003907	0.000000	-7.660636	8.065288	-0.003413
0.413000	-0.003818	0.000000	-7.486018	8.042414	-0.003353
0.414000	-0.003733	0.000000	-7.318961	7.979757	-0.003453
0.415000	-0.003723	0.000000	-7.299260	7.910360	-0.003473
0.416000	-0.003779	0.000000	-7.409708	7.872286	-0.003353
0.417000	-0.003847	0.000000	-7.543741	7.894491	-0.003393
0.418000	-0.003870	0.000000	-7.587526	7.879440	-0.003654
0.419000	-0.003818	0.000000	-7.487178	7.811665	-0.003453
0.420000	-0.003741	0.000000	-7.335030	7.657839	-0.003333
0.421000	-0.003696	0.000000	-7.247876	7.624362	-0.003393
0.422000	-0.003721	0.000000	-7.296869	7.768750	-0.003433
0.423000	-0.003805	0.000000	-7.460375	8.013316	-0.003533
0.424000	-0.003880	0.000000	-7.608581	8.133435	-0.003393
0.425000	-0.003906	0.000000	-7.658201	8.145709	-0.003292
0.426000	-0.003854	0.000000	-7.557709	8.061234	-0.003433
0.427000	-0.003776	0.000000	-7.403618	7.951125	-0.003393
0.428000	-0.003722	0.000000	-7.298517	7.797255	-0.003473
0.429000	-0.003760	0.000000	-7.373385	7.695861	-0.003533
0.430000	-0.003834	0.000000	-7.516682	7.643480	-0.003272
0.431000	-0.003890	0.000000	-7.627972	7.703913	-0.003453
0.432000	-0.003882	0.000000	-7.611507	7.798375	-0.003252
0.433000	-0.003811	0.000000	-7.473387	7.899699	-0.003393
0.434000	-0.003740	0.000000	-7.333015	7.941127	-0.003393
0.435000	-0.003750	0.000000	-7.353832	7.915279	-0.003433
0.436000	-0.003819	0.000000	-7.487615	7.804610	-0.003393
0.437000	-0.003904	0.000000	-7.654092	7.694126	-0.003433
0.438000	-0.003929	0.000000	-7.704448	7.621871	-0.003292
0.439000	-0.003885	0.000000	-7.618175	7.648496	-0.003232
0.440000	-0.003809	0.000000	-7.469224	7.728805	-0.003493
0.441000	-0.003753	0.000000	-7.359075	7.842765	-0.003333
0.442000	-0.003780	0.000000	-7.412721	7.931226	-0.003333
0.443000	-0.003865	0.000000	-7.577767	8.055192	-0.003493
0.444000	-0.003933	0.000000	-7.710892	8.023818	-0.003493
0.445000	-0.003951	0.000000	-7.747612	7.943531	-0.003172
0.446000	-0.003896	0.000000	-7.638535	7.797780	-0.003333
0.447000	-0.003811	0.000000	-7.471691	7.723691	-0.003333
0.448000	-0.003785	0.000000	-7.421523	7.732067	-0.003433
0.449000	-0.003837	0.000000	-7.524091	7.774636	-0.003373
0.450000	-0.003926	0.000000	-7.697501	7.881405	-0.003453
0.451000	-0.003984	0.000000	-7.810786	7.961423	-0.003292
0.452000	-0.003960	0.000000	-7.764577	8.084717	-0.003353
0.453000	-0.003891	0.000000	-7.629423	8.209526	-0.003413
0.454000	-0.003814	0.000000	-7.478585	8.232886	-0.003252
0.455000	-0.003808	0.000000	-7.467595	8.048300	-0.003533
0.456000	-0.003874	0.000000	-7.596797	7.801545	-0.003373
0.457000	-0.003949	0.000000	-7.743754	7.639370	-0.003353
0.458000	-0.003965	0.000000	-7.773716	7.593286	-0.003333
0.459000	-0.003916	0.000000	-7.677684	7.638296	-0.003473
0.460000	-0.003820	0.000000	-7.489645	7.639528	-0.003433
0.461000	-0.003765	0.000000	-7.382704	7.659762	-0.003513
0.462000	-0.003800	0.000000	-7.450229	7.735282	-0.003252
0.463000	-0.003882	0.000000	-7.611176	7.845987	-0.003493
0.464000	-0.003945	0.000000	-7.735479	7.863746	-0.003212
0.465000	-0.003964	0.000000	-7.772767	7.770010	-0.003272
0.466000	-0.003904	0.000000	-7.655119	7.647608	-0.003453
0.467000	-0.003825	0.000000	-7.500804	7.600429	-0.003353
0.468000	-0.003813	0.000000	-7.475603	7.562054	-0.003393
0.469000	-0.003856	0.000000	-7.561573	7.492647	-0.003413
0.470000	-0.003924	0.000000	-7.694387	7.471879	-0.003373
0.471000	-0.003992	0.000000	-7.827397	7.564327	-0.003312
0.472000	-0.003966	0.000000	-7.775709	7.755300	-0.003554
0.473000	-0.003895	0.000000	-7.636567	8.047856	-0.003373
0.474000	-0.003848	0.000000	-7.545570	8.270994	-0.003614
0.475000	-0.003829	0.000000	-7.508109	8.304020	-0.003232
0.476000	-0.003898	0.000000	-7.642898	8.182479	-0.003252
0.477000	-0.003978	0.000000	-7.799835	8.035355	-0.003373
0.478000	-0.003969	0.000000	-7.782464	7.957367	-0.003433
0.479000	-0.003933	0.000000	-7.711710	7.965946	-0.003413
0.480000	-0.003835	0.000000	-7.520367	8.014222	-0.003333
0.481000	-0.003771	0.000000	-7.393773	8.068982	-0.003353
0.482000	-0.003815	0.000000	-7.479524	8.042434	-0.003473
0.483000	-0.003903	0.000000	-7.652099	7.951071	-0.003493
0.484000	-0.003962	0.000000	-7.767766	7.771433	-0.003393
0.485000	-0.003988	0.000000	-7.819694	7.626309	-0.003292
0.486000	-0.003908	0.000000	-7.663704	7.527981	-0.003333
0.487000	-0.003811	0.000000	-7.471903	7.511834	-0.003212
0.488000	-0.003806	0.000000	-7.463148	7.616707	-0.003413
0.489000	-0.003850	0.000000	-7.549932	7.728068	-0.003413
0.490000	-0.003944	0.000000	-7.733977	7.834084	-0.003413
0.491000	-0.003990	0.000000	-7.824156	7.912902	-0.003393
0.492000	-0.003917	0.000000	-7.681325	7.991983	-0.003373
0.493000	-0.003817	0.000000	-7.483361	8.097926	-0.003312
0.494000	-0.003726	0.000000	-7.306017	8.130216	-0.003393
0.495000	-0.003718	0.000000	-7.291072	8.104470	-0.003353
0.496000	-0.003782	0.000000	-7.416396	8.017889	-0.003574
0.497000	-0.003859	0.000000	-7.566521	7.971277	-0.003292
0.498000	-0.003854	0.000000	-7.557715	7.986170	-0.003373
0.499000	-0.003794	0.000000	-7.438562	7.950453	-0.003333
0.500000	-0.003717	0.000000	-7.288067	7.880590	-0.003333
0.501000	-0.003652	0.000000	-7.159876	7.908559	-0.003192
0.502000	-0.003707	0.000000	-7.268478	7.928621	-0.003373
0.503000	-0.003791	0.000000	-7.434040	7.868621	-0.003312
0.504000	-0.003853	0.000000	-7.555154	7.808082	-0.003333
0.505000	-0.003876	0.000000	-7.599403	7.842651	-0.003353
0.506000	-0.003798	0.000000	-7.447448	7.843542	-0.003353
0.507000	-0.003701	0.000000	-7.256709	7.828237	-0.003513
0.508000	-0.003677	0.000000	-7.209997	7.815693	-0.003333
0.509000	-0.003741	0.000000	-7.336164	7.872732	-0.003493
0.510000	-0.003820	0.000000	-7.490869	7.949803	-0.003252
0.511000	-0.003896	0.000000	-7.639900	8.083922	-0.003373
0.512000	-0.003840	0.000000	-7.529682	8.166853	-0.003312
0.513000	-0.003750	0.000000	-7.352884	8.162075	-0.003232
0.514000	-0.003690	0.000000	-7.236144	8.092837	-0.003353
0.515000	-0.003677	0.000000	-7.210233	8.014474	-0.003272
0.516000	-0.003757	0.000000	-7.366784	8.002039	-0.003393
0.517000	-0.003824	0.000000	-7.497915	8.007806	-0.003212
0.518000	-0.003824	0.000000	-7.498718	7.900845	-0.003473
0.519000	-0.003758	0.000000	-7.368997	7.729637	-0.003333
0.520000	-0.003661	0.000000	-7.178977	7.620046	-0.003453
0.521000	-0.003599	0.000000	-7.056092	7.618510	-0.003292
0.522000	-0.003626	0.000000	-7.109227	7.682774	-0.003272
0.523000	-0.003721	0.000000	-7.295357	7.804309	-0.003232
0.524000	-0.003783	0.000000	-7.417757	7.858645	-0.003232
0.525000	-0.003817	0.000000	-7.483631	7.818451	-0.003172
0.526000	-0.003745	0.000000	-7.343262	7.807868	-0.003413
0.527000	-0.003652	0.000000	-7.161130	7.848887	-0.003373
0.528000	-0.003623	0.000000	-7.104359	7.945506	-0.003212
0.529000	-0.003666	0.000000	-7.187356	8.018108	-0.003312
0.530000	-0.003755	0.000000	-7.363671	8.018863	-0.003192
0.531000	-0.003806	0.000000	-7.462482	8.038062	-0.003533
0.532000	-0.003766	0.000000	-7.384528	8.034429	-0.003453
0.533000	-0.003677	0.000000	-7.208877	8.007837	-0.003473
0.534000	-0.003602	0.000000	-7.063376	7.946124	-0.003433
0.535000	-0.003606	0.000000	-7.071131	7.875217	-0.003333
0.536000	-0.003698	0.000000	-7.251353	7.810269	-0.003312
0.537000	-0.003790	0.000000	-7.430462	7.732100	-0.003132
0.538000	-0.003805	0.000000	-7.459888	7.682245	-0.003312
0.539000	-0.003765	0.000000	-7.382910	7.695439	-0.003413
0.540000	-0.003661	0.000000	-7.177523	7.766690	-0.003373
0.541000	-0.003613	0.000000	-7.083572	7.950967	-0.003312
0.542000	-0.003655	0.000000	-7.165910	8.045903	-0.003353
0.543000	-0.003730	0.000000	-7.312779	8.036329	-0.003333
0.544000	-0.003806	0.000000	-7.462768	7.938683	-0.003393
0.545000	-0.003816	0.000000	-7.481675	7.864276	-0.003393
0.546000	-0.003735	0.000000	-7.324350	7.790478	-0.003493
0.547000	-0.003658	0.000000	-7.172109	7.769750	-0.003232
0.548000	-0.003634	0.000000	-7.125531	7.795758	-0.003594
0.549000	-0.003685	0.000000	-7.224630	7.780005	-0.003312
0.550000	-0.003771	0.000000	-7.393175	7.679965	-0.003453
0.551000	-0.003815	0.000000	-7.480049	7.638626	-0.003433
0.552000	-0.003781	0.000000	-7.413270	7.630129	-0.003292
0.553000	-0.003714	0.000000	-7.281652	7.601011	-0.003393
0.554000	-0.003646	0.000000	-7.148572	7.564256	-0.003413
0.555000	-0.003663	0.000000	-7.181975	7.584076	-0.003393
0.556000	-0.003750	0.000000	-7.352434	7.667743	-0.003473
0.557000	-0.003830	0.000000	-7.509605	7.760920	-0.003333
0.558000	-0.003856	0.000000	-7.561548	7.819802	-0.003333
0.559000	-0.003812	0.000000	-7.474479	7.800462	-0.003353
0.560000	-0.003739	0.000000	-7.330884	7.750931	-0.003413
0.561000	-0.003713	0.000000	-7.280245	7.755083	-0.003353
0.562000	-0.003768	0.000000	-7.389093	7.827304	-0.003373
0.563000	-0.003875	0.000000	-7.598000	7.888763	-0.003312
0.564000	-0.003947	0.000000	-7.738585	7.831293	-0.003312
0.565000	-0.003968	0.000000	-7.780242	7.864586	-0.003373
0.566000	-0.003918	0.000000	-7.682679	7.934045	-0.003333
0.567000	-0.003855	0.000000	-7.559431	7.951343	-0.003292
0.568000	-0.003847	0.000000	-7.542325	7.914406	-0.003172
0.569000	-0.003913	0.000000	-7.672976	7.829761	-0.003172
0.570000	-0.004000	0.000000	-7.843351	7.733402	-0.003312
0.571000	-0.004058	0.000000	-7.956914	7.775505	-0.003152
0.572000	-0.004032	0.000000	-7.906516	7.868923	-0.003493
0.573000	-0.003949	0.000000	-7.743920	7.906102	-0.003232
0.574000	-0.003881	0.000000	-7.609885	7.890752	-0.003333
0.575000	-0.003894	0.000000	-7.636252	7.864698	-0.003393
0.576000	-0.003969	0.000000	-7.783195	7.855962	-0.003393
0.577000	-0.004043	0.000000	-7.928021	7.852422	-0.003353
0.578000	-0.004037	0.000000	-7.916637	7.784881	-0.003232
0.579000	-0.003974	0.000000	-7.791992	7.763104	-0.003413
0.580000	-0.003871	0.000000	-7.589954	7.766190	-0.003393
0.581000	-0.003821	0.000000	-7.492353	7.790322	-0.003373
0.582000	-0.003858	0.000000	-7.564858	7.766198	-0.003554
0.583000	-0.003931	0.000000	-7.707415	7.689579	-0.003312
0.584000	-0.004001	0.000000	-7.845082	7.572092	-0.003373
0.585000	-0.003990	0.000000	-7.823377	7.468786	-0.003453
0.586000	-0.003920	0.000000	-7.685875	7.419960	-0.003493
0.587000	-0.003845	0.000000	-7.539265	7.454451	-0.003554
0.588000	-0.003835	0.000000	-7.518856	7.633829	-0.003393
0.589000	-0.003912	0.000000	-7.671204	7.868626	-0.003493
0.590000	-0.004004	0.000000	-7.850479	8.207872	-0.003353
0.591000	-0.004061	0.000000	-7.963373	8.505909	-0.003353
0.592000	-0.004034	0.000000	-7.910435	8.591511	-0.003453
0.593000	-0.003949	0.000000	-7.743299	8.465355	-0.003433
0.594000	-0.003889	0.000000	-7.625063	8.248020	-0.003232
0.595000	-0.003900	0.000000	-7.647176	7.980978	-0.003513
0.596000	-0.003970	0.000000	-7.784522	7.718208	-0.003312
0.597000	-0.004036	0.000000	-7.913581	7.577272	-0.003353
0.598000	-0.004042	0.000000	-7.925134	7.602270	-0.003393
0.599000	-0.003978	0.000000	-7.800312	7.685388	-0.003373
0.600000	-0.003883	0.000000	-7.613563	7.762388	-0.003493
0.601000	-0.003841	0.000000	-7.530884	7.848894	-0.003493
0.602000	-0.003857	0.000000	-7.562551	7.877513	-0.003333
0.603000	-0.003934	0.000000	-7.713907	7.902294	-0.003333
0.604000	-0.003978	0.000000	-7.800462	7.872401	-0.003192
0.605000	-0.003964	0.000000	-7.772706	7.808076	-0.003453
0.606000	-0.003888	0.000000	-7.624337	7.736137	-0.003413
0.607000	-0.003815	0.000000	-7.479440	7.710409	-0.003132
0.608000	-0.003817	0.000000	-7.485236	7.687289	-0.003373
0.609000	-0.003874	0.000000	-7.596105	7.668831	-0.003353
0.610000	-0.003952	0.000000	-7.749977	7.713647	-0.003353
0.611000	-0.003986	0.000000	-7.815414	7.837957	-0.003453
0.612000	-0.003946	0.000000	-7.737625	7.868420	-0.003473
0.613000	-0.003874	0.000000	-7.596339	7.900096	-0.003413
0.614000	-0.003801	0.000000	-7.452243	7.908364	-0.003393
0.615000	-0.003812	0.000000	-7.475188	7.882996	-0.003312
0.616000	-0.003876	0.000000	-7.600057	7.859405	-0.003252
0.617000	-0.003932	0.000000	-7.709809	7.819400	-0.003493
0.618000	-0.003933	0.000000	-7.712242	7.755780	-0.003373
0.619000	-0.003867	0.000000	-7.582268	7.775321	-0.003473
0.620000	-0.003772	0.000000	-7.395140	7.904881	-0.003312
0.621000	-0.003722	0.000000	-7.298623	8.026987	-0.003292
0.622000	-0.003755	0.000000	-7.362090	8.052060	-0.003393
0.623000	-0.003837	0.000000	-7.522553	7.983330	-0.003413
0.624000	-0.003904	0.000000	-7.654054	7.855716	-0.003453
0.625000	-0.003890	0.000000	-7.626650	7.717886	-0.003433
0.626000	-0.003793	0.000000	-7.437652	7.614876	-0.003232
0.627000	-0.003713	0.000000	-7.280292	7.627309	-0.003393
0.628000	-0.003695	0.000000	-7.244752	7.732578	-0.003232
0.629000	-0.003764	0.000000	-7.379702	7.832924	-0.003172
0.630000	-0.003841	0.000000	-7.531886	7.879691	-0.003353
0.631000	-0.003857	0.000000	-7.562451	7.887244	-0.003333
0.632000	-0.003805	0.000000	-7.460617	7.887687	-0.003353
0.633000	-0.003708	0.000000	-7.270987	7.842639	-0.003393
0.634000	-0.003668	0.000000	-7.193029	7.768189	-0.003192
0.635000	-0.003685	0.000000	-7.225995	7.644896	-0.003292
0.636000	-0.003758	0.000000	-7.368124	7.580114	-0.003473
0.637000	-0.003801	0.000000	-7.452224	7.600478	-0.003272
0.638000	-0.003780	0.000000	-7.411497	7.662378	-0.003533
0.639000	-0.003717	0.000000	-7.288563	7.711626	-0.003353
0.640000	-0.003621	0.000000	-7.100630	7.727042	-0.003272
0.641000	-0.003587	0.000000	-7.032931	7.782708	-0.003433
0.642000	-0.003615	0.000000	-7.087346	7.832949	-0.003393
0.643000	-0.003694	0.000000	-7.244098	7.925855	-0.003413
0.644000	-0.003742	0.000000	-7.338115	7.996257	-0.003574
0.645000	-0.003726	0.000000	-7.305244	8.076211	-0.003333
0.646000	-0.003636	0.000000	-7.129243	8.233809	-0.003272
0.647000	-0.003558	0.000000	-6.976380	8.536568	-0.003272
0.648000	-0.003563	0.000000	-6.985444	8.980426	-0.003574
0.649000	-0.003618	0.000000	-7.093535	9.599624	-0.003312
0.650000	-0.003701	0.000000	-7.256757	10.355050	-0.003614
0.651000	-0.003708	0.000000	-7.271265	11.391507	-0.003312
0.652000	-0.003654	0.000000	-7.164476	12.808234	-0.003473
0.653000	-0.003563	0.000000	-6.985975	14.563105	-0.003413
0.654000	-0.003496	0.000000	-6.854892	16.585921	-0.003312
0.655000	-0.003518	0.000000	-6.898732	18.916712	-0.003353
0.656000	-0.003572	0.000000	-7.004213	21.568682	-0.003433
0.657000	-0.003621	0.000000	-7.100236	24.494335	-0.003493
0.658000	-0.003591	0.000000	-7.040543	27.725716	-0.003292
0.659000	-0.003518	0.000000	-6.897376	31.263465	-0.003413
0.660000	-0.003428	0.000000	-6.721574	35.136120	-0.003393
0.661000	-0.003396	0.000000	-6.658567	39.452888	-0.003473
0.662000	-0.003441	0.000000	-6.746280	44.039248	-0.003513
0.663000	-0.003529	0.000000	-6.918972	48.760131	-0.003453
0.664000	-0.003607	0.000000	-7.071956	53.567694	-0.003513
0.665000	-0.003601	0.000000	-7.059866	58.422341	-0.003433
0.666000	-0.003537	0.000000	-6.936208	63.356273	-0.003373
0.667000	-0.003466	0.000000	-6.796621	68.426803	-0.003232
0.668000	-0.003478	0.000000	-6.818771	73.544964	-0.003312
0.669000	-0.003560	0.000000	-6.980153	78.699166	-0.003413
0.670000	-0.003661	0.000000	-7.178948	83.875660	-0.003473
0.671000	-0.003719	0.000000	-7.292591	89.021009	-0.003232
0.672000	-0.003681	0.000000	-7.217560	94.201369	-0.003333
0.673000	-0.003619	0.000000	-7.095662	99.455157	-0.003433
0.674000	-0.003583	0.000000	-7.024701	104.656775	-0.003272
0.675000	-0.003639	0.000000	-7.134329	109.805683	-0.003292
0.676000	-0.003764	0.000000	-7.381225	114.934712	-0.003272
0.677000	-0.003849	0.000000	-7.547527	119.968025	-0.003413
0.678000	-0.003861	0.000000	-7.570050	124.917080	-0.003413
0.679000	-0.003794	0.000000	-7.439719	129.887258	-0.003353
0.680000	-0.003718	0.000000	-7.291028	134.930860	-0.003453
0.681000	-0.003708	0.000000	-7.270219	140.021432	-0.003453
0.682000	-0.003766	0.000000	-7.383862	145.168751	-0.003252
0.683000	-0.003855	0.000000	-7.558179	150.250081	-0.003373
